Repository: vivarose/blinker_analysis

# blinker_analysis
Analyzing how long a blinker is on or off

This is a standard type of analysis for a blinking emitter, like a blinking quantum dot or similar. We assume we have data of photoluminescence versus time and that the intensity switches between two levels.

Current branch: everyblinkeranalysis

File: 2018-06-28 blinking behavior vs laser power (no fits, linear bins).ipynb
```
# -*- coding: utf-8 -*-
"""
Created on 2018-06-28

Blinker analysis: blinking behavior vs laser power

@author: Viva Horowitz
"""

import numpy as np
import matplotlib as mpl
import matplotlib.pyplot as plt
import pandas as pd
import os
import datetime
import seaborn as sns
import numpy as np
sns.set(style='ticks')
sns.set_context('poster')
```

```
os.chdir(r'C:\Users\Viva\Documents\analysis\blinker_analysis\power_dependence,QE4-22-2018.11,00am\taken-2018-06-01')

## open ND 2.4: 
ontimesdf24 = pd.read_csv('4-22-2018.11,00am, 03, ND2,4.txt, rebinncount=2 uptimes.csv')
offtimesdf24 = pd.read_csv('4-22-2018.11,00am, 03, ND2,4.txt, rebinncount=2 downtimes.csv')
#  # convert to list or else the rest of the code won't work.
ontimes24 = list(ontimesdf24['Bright state duration (s)'])
offtimes24 = list(offtimesdf24["Dim state duration (s)"])
                          
## open ND 2.3:
ontimesdf23 = pd.read_csv('4-22-2018.11,00am, 04, ND2,3.txt uptimes.csv')
offtimesdf23 = pd.read_csv('4-22-2018.11,00am, 04, ND2,3.txt downtimes.csv')
#  # convert to list or else the rest of the code won't work.
ontimes23 = list(ontimesdf23['Bright state duration (s)'])
offtimes23 = list(offtimesdf23["Dim state duration (s)"])      

## open ND 2.3:
ontimesdf23_125Hz = pd.read_csv('4-22-2018.11,00am, 04, ND2,3.txt, 125.0 Hz uptimes.csv')
offtimesdf23_125Hz = pd.read_csv('4-22-2018.11,00am, 04, ND2,3.txt, 125.0 Hz downtimes.csv')
#  # convert to list or else the rest of the code won't work.
ontimes23_125Hz = list(ontimesdf23_125Hz['Bright state duration (s)'])
offtimes23_125Hz = list(offtimesdf23_125Hz["Dim state duration (s)"])   
                        
## open ND 2.2:
ontimesdf22 = pd.read_csv('4-22-2018.11,00am, 05, ND2,2.txt uptimes.csv')
offtimesdf22 = pd.read_csv('4-22-2018.11,00am, 05, ND2,2.txt downtimes.csv')
#  # convert to list or else the rest of the code won't work.
ontimes22 = list(ontimesdf22['Bright state duration (s)'])
offtimes22 = list(offtimesdf22["Dim state duration (s)"])
```

```
# http://code.activestate.com/recipes/66472-frange-a-range-function-with-float-increments/
# could also use linspace
def frange(start, end=None, inc=None):
    "A range function, that does accept float increments..."

    if end == None:
        end = start + 0.0
        start = 0.0

    if inc == None:
        inc = 1.0

    L = []
    while 1:
        next = start + len(L) * inc
        if inc > 0 and next >= end:
            break
        elif inc < 0 and next <= end:
            break
        L.append(next)
        
    return L
```

```
minontimes = min(min(ontimes24), min(ontimes23), min(ontimes23_125Hz), min(ontimes22))
print(minontimes)

maxontimes = max(max(ontimes24), max(ontimes23),max(ontimes23_125Hz), max(ontimes22))
print(maxontimes)

minofftimes = min(min(offtimes24), min(offtimes23),min(offtimes23_125Hz), min(offtimes22))
print(minofftimes)

maxofftimes = max(max(offtimes24), max(offtimes23), max(offtimes23_125Hz), max(offtimes22))
print(maxofftimes)
```

0.00799999999998
6.616
0.00799999999998
31.056

```
#sns.set_palette("GnBu_d")
sns.set_palette("husl",4)
```

```
# ** Choose a nice number of bins to see how the data look.
# It's better to have as many bins as possible before the first empty bin.

numonbins = 80
numoffbins = 200

oninc = maxontimes/numonbins
onbins= frange(minontimes,maxontimes+oninc*3,oninc)

offinc = maxofftimes/numoffbins
offbins= frange(minofftimes,maxofftimes+offinc*3,offinc)

plt.figure(figsize=(9,3))
plt.hist(ontimes24, bins=onbins, histtype='step', linewidth=3, label='ND=2.4')
plt.hist(ontimes23, bins=onbins, histtype='step', linewidth=3, label='ND=2.3, 250Hz')
plt.hist(ontimes23_125Hz, bins=onbins, histtype='step', linewidth=2, label='ND=2.3, 125Hz')
plt.hist(ontimes22, bins=onbins, histtype='step', linewidth=2, label='ND=2.2')
plt.xlabel('Bright state duration (s)')
plt.ylabel('Occurrences')
ax = plt.gca()
ax.set_yscale('symlog', linthreshy=1)
ax.set_xscale('log')
#plt.legend()
sns.despine()
plt.show()
plt.figure(figsize=(9,3))
plt.hist(offtimes24, bins=offbins, histtype='step', linewidth=3, label='ND=2.4')
plt.hist(offtimes23, bins=offbins, histtype='step', linewidth=3, label='ND=2.3, 250Hz')
plt.hist(offtimes23_125Hz, bins=offbins, histtype='step', linewidth=2, label='ND=2.3, 125Hz')
plt.hist(offtimes22, bins=offbins, histtype='step', linewidth=2, label='ND=2.2')
plt.xlabel('Dim state duration (s)')
plt.ylabel('Occurrences')
ax = plt.gca()
ax.set_yscale('symlog', linthreshy=1)
ax.set_xscale('log')
plt.legend()
sns.despine()
plt.show()
```

```
plt.hist(ontimes24, bins=onbins, histtype='step', linewidth=2, label='ND=2.4', normed=True)
plt.hist(ontimes23, bins=onbins, histtype='step', linewidth=2, label='ND=2.3, 250Hz', normed=True)
plt.hist(ontimes23_125Hz, bins=onbins, histtype='step', linewidth=2, label='ND=2.3, 125Hz', normed=True)
plt.hist(ontimes22, bins=onbins, histtype='step', linewidth=2, label='ND=2.2', normed=True)
plt.xlabel('Bright state duration (s)')
plt.ylabel('Probability (normed)')
ax = plt.gca()
ax.set_yscale('symlog', linthreshy=1)
ax.set_xscale('log')
#plt.legend()
sns.despine()
plt.show()
plt.hist(offtimes24, bins=offbins, histtype='step', linewidth=2, label='ND=2.4', normed=True)
plt.hist(offtimes23, bins=offbins, histtype='step', linewidth=2, label='ND=2.3, 250Hz', normed=True)
plt.hist(offtimes23_125Hz, bins=offbins, histtype='step', linewidth=2, label='ND=2.3, 125Hz', normed=True)
plt.hist(offtimes22, bins=offbins, histtype='step', linewidth=2, label='ND=2.2', normed=True)
plt.xlabel('Dim state duration (s)')
plt.ylabel('Probability (normed)')
ax = plt.gca()
ax.set_yscale('symlog', linthreshy=1)
ax.set_xscale('log')
plt.legend()
sns.despine()
plt.show()
```

```

```

File: 2018-07-06 blinker_analysis_with_fit - 04-21-2018.11,00am.FIBedhBN-03-45degpol-1 rebin.ipynb
```
# -*- coding: utf-8 -*-
"""
Created on July 6, 2018

Blinker analysis

@author: Viva Horowitz
"""

import numpy as np
import matplotlib as mpl
mpl.rcParams.update(mpl.rcParamsDefault) # default params
import matplotlib.pyplot as plt
import pandas as pd
import os
import datetime
import seaborn as sns
import numpy as np
sns.set(style='ticks')
sns.set_context('poster')
from __future__ import division # division should return float

%pylab inline

print(np.__version__)
print(mpl.__version__)
print(pd.__version__)
print(sns.__version__)

# ** set for each dataset
datadate = '2018-05-31'
datafolder = r'O:\User\Viva\data\2018-05-31_blinking-statistics'
filename = r'04-21-2018.11,00am.FIBedhBN\03-45degreepolarization.txt'
analysisfolder = r'O:\User\Viva\analysis\blinker_analysis'

os.chdir(datafolder)

tname = 'Time (s)'
PLname = 'PL Intensity (kCts/s)'
data = pd.read_csv(filename,
                   skiprows=1,
                   header=None,
                   sep='\t',
                   names=['Time (s)','PL Intensity (kCts/s)'],
                   usecols=[0,1])
data = data.set_index(tname)
print(data.head())
rebincount = 0

data.plot(linewidth=0.3)
plt.ylabel('photoluminescence (kCts/s)')
plt.show()

filename = filename.replace('\\','-')
origfilename = filename
os.chdir(analysisfolder)
today = datetime.date.isoformat(datetime.date.today())
if not os.path.exists('taken-' + datadate):
    os.makedirs('taken-' + datadate)
os.chdir('taken-' + datadate)

print('today: '+today)
os.getcwd()
```

Populating the interactive namespace from numpy and matplotlib
1.10.4
2.1.0
0.20.3
0.8.0
          PL Intensity (kCts/s)
Time (s)                       
9.456                      6.50
9.460                      4.75
9.464                      7.50
9.468                     11.00
9.472                     10.75

today: 2018-07-06

'O:\\User\\Viva\\analysis\\blinker_analysis\\taken-2018-05-31'

```
fig1,axPL = plt.subplots()
#axPL.plot(data, 'k')
#axPL.legend.remove()
data.plot(marker='.',linestyle='None',legend=False, ax=axPL, color='k',  alpha=.1)
data.plot(legend=False, linewidth=0.5, alpha=0.2, ax=axPL, color='k')
plt.ylabel('photoluminescence (kCts/s)')
plt.xlabel(tname)

plt.title(filename)

sns.despine()
plt.savefig(today + ',' + filename+',blinking.pdf', bbox_inches='tight')
plt.savefig(today + ',' + filename+',blinking.png', bbox_inches='tight', dpi=200)

plt.show()

def arangebylength(start, step, length):
    return np.arange(start = start, stop=start+step*(length-.5), step = step )

# rebin: combine two rows into one.
def rebindata(data, colname=PLname, indexname = tname):
    first = 1 # this is a value that indicates if we're on the first (=1) or the second (-1) of a pair of two bins
    rebinvals = []

    for value in data[colname]:
        if first == 1:
            prevval = value
        else:
            # calculate average of the two bins
            combined = (prevval + value) /2.0 
            rebinvals.append(combined)
            del prevval
        first = -1 * first
        
    timesetting = data.index[1]-data.index[0]
    rebintimes = arangebylength(start =0, step = timesetting*2, length = len(rebinvals) )
    rebinneddata = pd.DataFrame(data = rebinvals, index = rebintimes, columns =[colname])
    rebinneddata.index.name=indexname
    return rebinneddata

# The data was collected at a particular rate
timesetting = data.index[1]-data.index[0]
fps = 1/timesetting
print('Collection rate: ' + str(fps) + ' Hz')
print('Time bin size: ' + str(timesetting) + ' sec')
```

Collection rate: 250.0 Hz
Time bin size: 0.004 sec

```
# *** run this an appropriate number of times, can skip if not rebinning

n = 1 # number of times to rebin.

for i in range(n):
    data = rebindata(data)
    rebincount = rebincount + 1
    print(rebincount)

timesetting = data.index[1]-data.index[0]
fps = 1/timesetting
print('Effective collection rate: ' + str(fps) + ' Hz')
print('Time bin size: ' + str(timesetting) + ' sec')
filename = origfilename + ', ' + str(fps) + ' Hz'


fig1,axPL = plt.subplots()
#axPL.plot(data, 'k')
#axPL.legend.remove()
data.plot(marker='.',linestyle='None',legend=False, ax=axPL, color='k',  alpha=.1)
data.plot(legend=False, linewidth=0.5, alpha=0.2, ax=axPL, color='k')
plt.ylabel('photoluminescence (kCts/s)')
plt.xlabel(tname)

plt.title(filename)

sns.despine()
#plt.savefig(today + ',' + filename+',blinking.pdf', bbox_inches='tight')
#plt.savefig(today + ',' + filename+',blinking.png', bbox_inches='tight', dpi=200)

plt.show()
```

1
Effective collection rate: 125.0 Hz
Time bin size: 0.008 sec

```
binsequence = np.arange(data.min(), data.max(), fps/200)# ** adjust bins as needed. Higher denominator: more bins
print (str(len(binsequence)) + ' bins')

#data.hist(bins= binsequence)
sns.distplot(data, bins=binsequence, kde=False, rug=False, kde_kws={'bw':.5, 'label':'KDE'}, norm_hist=False); # must norm if KDE
plt.xlabel('photoluminescence (kCts/s)')
#plt.locator_params(axis='x', nbins=10)
ax = plt.gca()

# ** Need to pick an appropriate threshold between on and off for each dataset
uthreshold = 19
lthreshold = uthreshold-2

ax.axvline(x=uthreshold, color='k')
ax.axvline(x=lthreshold, color = 'k')
#ax.tick_params(axis='x',which='minor',bottom='on')
#ax.xaxis.set_minor_locator(minorLocator)

plt.title(filename)
plt.ylabel('Occurrences')
sns.despine()

#plt.savefig(today + ',' + filename+',PLhistogram.pdf', bbox_inches='tight')
#plt.savefig(today + ',' + filename+',PLhistogram.png', bbox_inches='tight', dpi=200)

plt.show()
```

97 bins

```
# With an uthreshold and an lthreshold
# This code has an in between status where it won't be counted as remaining in the state 
# but it won't be counted in the other state, either. 
# This seems like the most straightforward way to deal with (rare) cases in between.
# Other options are shown.


threshdata = data[PLname].clip(upper=uthreshold, lower=lthreshold)


fig2,[axPL,axhist] = plt.subplots(nrows=1, ncols=2, figsize=(10,5), sharey=True, gridspec_kw = {'width_ratios':[4,2]})
data.plot(marker='.',linestyle='None',legend=False, alpha=0.1, ax=axPL, color='k')
data.plot(legend=False, linewidth=0.5, alpha=0.2, ax=axPL, color='k')
threshdata.plot(legend=False, ax=axPL)
axPL.set_ylabel('photoluminescence (kCts/s)')
axPL.set_xlabel(tname)
plt.suptitle(filename)
sns.despine()
plt.tight_layout() 

sns.distplot(data, bins=binsequence, kde=True, rug=False, ax=axhist, vertical=True, color='k',
             kde_kws={'bw':.5});
#             kde_kws={'bw':.5, 'label':'Kernal density\nestimate (KDE)'});
#axhist.set_xlabel('photoluminescence (kCts/s)')
axhist.set_xlabel('Occurrences (normed)')
axhist.axhline(y=uthreshold)
axhist.axhline(y=lthreshold)

plt.savefig(today + ',' + filename+',blinkingandthreshold.pdf', bbox_inches='tight')
plt.savefig(today + ',' + filename+',blinkingandthreshold.png', bbox_inches='tight', dpi=200)

plt.show();
```

```
# Main method: in between status where it won't be counted as remaining in the state 
# but it won't be counted in the other state, either.
downtimes2= threshdata[threshdata != uthreshold].index
uptimes2=threshdata[threshdata != lthreshold].index

#print(uptimes2)
#print(downtimes2)

# Alternate option (not used)
uptimes= threshdata[threshdata == uthreshold].index
downtimes=threshdata[threshdata == lthreshold].index

#print(uptimes)
#print(downtimes)

# We can compare the two ways of interpreting blinks.
# There is a discrepancy at about 22 seconds between the two interpretations. 
# It's a matter of whether we consider it stayed off or 
# if we consider that it came up enough to have ended the off blink and began another.
# I tend to think it ended one and began another in this case, so I'm going to use uptimesep2 as my off duration.

# subtracting each time from the last time we had the same state gives the amount of time it was not in that state.
# Therefore the separation between up times is in fact the duration of time off.
uptimesep = uptimes[1:] - uptimes[:-1]
uptimesep2 = uptimes2[1:] - uptimes2[:-1]

"""
plt.plot(uptimes[:-1],uptimesep, '.-')
plt.plot(uptimes2[:-1],uptimesep2, '-')
plt.ylim(ymin=3*timesetting)
#plt.axis('equal')
plt.xlabel(tname)
plt.ylabel('duration of blink off (s)')
plt.figure()
data.plot()
plt.show()
"""

# We can compare the two ways of interpreting blinks. It looks like they mostly agree.

downtimesep = downtimes[1:] - downtimes[:-1]
downtimesep2 = downtimes2[1:] - downtimes2[:-1]

"""
plt.plot(downtimes[:-1],downtimesep,'.-')
plt.plot(downtimes2[:-1],downtimesep2,'-')
plt.ylim(ymin=3*timesetting)
#plt.axis('equal')
plt.xlabel(tname)
plt.ylabel('duration of blink on (s)')
#plt.figure()
data.plot()
plt.show()
"""

# I chose to use downtimesep2 and uptimesep2, as detailed above.

ontimes = filter(lambda a: a > 1.5*timesetting, downtimesep2) # requires python 2
offtimes = filter(lambda a: a > 1.5*timesetting, uptimesep2)

# save analyzed data: bright state duration
ontimesdf = pd.DataFrame(ontimes, columns=["Bright state duration (s)"])
ontimesdf.to_csv(filename+' uptimes.csv', index=False, header=True)
print('Uptimes saved to: ')
print(os.path.join(os.getcwd(), filename+ ' uptimes.csv'))
# save analyzed data: dim state duration
offtimesdf = pd.DataFrame(offtimes, columns=["Dim state duration (s)"])
offtimesdf.to_csv(filename+' downtimes.csv', index=False, header=True)
print('Downtimes saved to: ')
print(os.path.join(os.getcwd(), filename+ ' downtimes.csv'))
## to open: 
# ontimesdf = pd.read_csv(filename+' ontimes.csv'
# offtimesdf = pd.read_csv(filename+' downtimes.csv')
#  # convert to list or else the rest of the code won't work.
# ontimes = list(ontimesdf['Bright state duration (s)'])
# offtimes = list(offtimesdf["Dim state duration (s)"])

## https://stackoverflow.com/questions/32765333/how-do-i-replicate-this-matlab-function-in-numpy/32765547#32765547
def histc(X, bins):
    map_to_bins = np.digitize(X,bins)
    r = np.zeros(bins.shape)
    for i in map_to_bins:
        r[i-1] += 1
    return [r, map_to_bins]

def CDF(S):
    M = len(S); # size of array = number of elements
    sorteddata = sort(S); # ascending sort is CDF, descending sort is 1-CDF
    cum_prob = [elem/M for elem in range(M)] # probability integrated from 0 to sorteddata.
    cum_prob2 = [1-p for p in cum_prob] # probability integrated from sorteddata to inf
    return sorteddata,cum_prob2

def nonlinearhistc(X,bins, thresh=3, verbose = True):
    map_to_bins = np.digitize(X,bins)
    r = np.zeros(bins.shape)
    for i in map_to_bins:
        r[i-1] += 1
    if verbose:
        print r 
        #print bins
    ## normalize by bin width
    probability = np.zeros(bins.shape)
    area = 0;
    thinbincount = 0
    for i in range(len(bins)-1):
        if r[i]<=1:
            thinbincount += 1;
        thisbinwidth = bins[i+1] - bins[i]
        probability[i] = r[i]/thisbinwidth
        area += probability[i]*thisbinwidth;
        
    if thinbincount > thresh:
        print("Warning: too many bins for data, thinbincount=" + str(thinbincount))
    elif verbose:
        print("thinbincount=" + str(thinbincount))
    ## normalize area.
    normedprobability = [eachprobability / area for eachprobability in probability]
    return normedprobability, map_to_bins


def correlationpair(sequence):
    pairs = [(sequence[i], sequence[i+1]) for i in range(len(sequence)-1)]
    x = [sequence[i] for i in range(len(sequence)-1)]
    y = [sequence[i+1] for i in range(len(sequence)-1)]
    return x,y
```

Uptimes saved to: 
O:\User\Viva\analysis\blinker_analysis\taken-2018-05-31\04-21-2018.11,00am.FIBedhBN-03-45degreepolarization.txt, 125.0 Hz uptimes.csv
Downtimes saved to: 
O:\User\Viva\analysis\blinker_analysis\taken-2018-05-31\04-21-2018.11,00am.FIBedhBN-03-45degreepolarization.txt, 125.0 Hz downtimes.csv

```
ontimesprev, ontimescurrent = correlationpair(ontimes)
offtimesprev, offtimescurrent = correlationpair(offtimes)
figure(figsize(3,3))
plt.scatter(ontimesprev, ontimescurrent, alpha=.2, label="bright", s=20)
plt.scatter(offtimesprev, offtimescurrent, alpha=.2, label="dim", s=20)
pylab.axis('equal')
#ylim(ymin=0, ymax = 2)
#xlim(xmin=0, xmax = 2)
ax = plt.gca()
#ax.set_xscale('log')
#ax.set_yscale('log')
ax.legend(loc='center left', bbox_to_anchor=(1, 0.5))

xlabel('Previous state duration (s)')
ylabel('Current state duration (s)');
```

```
# ** Choose a nice number of bins to see how the data look.
# It's better to have as many bins as possible before the first empty bin.

numonbins = 60
numoffbins = 60

#plt.hist(ontimes, bins=numonbins, histtype='step', linewidth=1)
sns.distplot(ontimes, bins=numonbins, kde=False, rug=False, 
             hist_kws={"histtype": "step", "linewidth": 1, "alpha": 1, "color": "k"});
plt.xlabel('Bright state duration (s)')
plt.ylabel('Occurrences')
ax = plt.gca()
ax.set_yscale('symlog', linthreshy=1)
ax.set_xscale('log')
sns.despine()
plt.show()
#plt.hist(offtimes, bins=numoffbins, histtype='step', linewidth=1)
sns.distplot(offtimes, bins=numoffbins, kde=False, rug=False, 
             hist_kws={"histtype": "step", "linewidth": 1, "alpha": 1, "color": "k"});
plt.xlabel('Dim state duration (s)')
plt.ylabel('Occurrences')
ax = plt.gca()
ax.set_yscale('symlog', linthreshy=1)
ax.set_xscale('log')
sns.despine()
plt.show()
```

```
# logarithmic bins.

## ** choose number of bins
numonbins_log = 20
numoffbins_log = 20

small = 1e-4
onbins=np.logspace(np.log10(min(ontimes)-small),np.log10(max(ontimes)+small), numonbins_log)
offbins = np.logspace(np.log10(min(offtimes)-small),np.log10(max(offtimes)+small), numoffbins_log)

onfitx = np.logspace(np.log10(min(ontimes)),np.log10(max(ontimes)), numonbins_log*10)
offfitx = np.logspace(np.log10(min(offtimes)),np.log10(max(offtimes)), numoffbins_log*10)

figure(figsize(6,4))
#plt.hist(ontimes, bins=numonbins, histtype='step', linewidth=1)
sns.distplot(ontimes, bins=onbins, kde=False, rug=True, 
             hist_kws={"histtype": "step", "linewidth": 1, "alpha": 1, "color": "k"});
plt.xlabel('Bright state duration (s)')
plt.ylabel('Occurrences')
ax = plt.gca()
xlim(xmin=1e-2)
#ax.set_yscale('symlog', linthreshy=1)
ax.set_xscale('log')
sns.despine()
title('Log bins, unnormalized' )

onprobs, _ = nonlinearhistc(ontimes, onbins) 
offprobs, _ = nonlinearhistc(offtimes, offbins)     
    
plt.figure()
plot(onbins,onprobs, '.-', label="Bright state");
plot(offbins,offprobs, '.-', label="Dim state");

gca().set_yscale('log')
gca().set_xscale('log')
title('normalized log bins')
plt.xlabel('State duration (s)')
plt.ylabel('Probability');
legend();

figure()
sortedontimes,CDFontimes=CDF(ontimes)
sortedofftimes,CDFofftimes=CDF(offtimes)
loglog(sortedontimes,CDFontimes, '.-', label='Bright state');
loglog(sortedofftimes,CDFofftimes, '.-', label='Dim state');
xlabel('State duration (s)');
ylabel('Cumulative distribution function');
legend();
```

[ 626.  384.  241.  172.  197.  119.   71.   56.   74.   43.   32.   26.
   21.   19.   17.    6.    8.    3.    3.    0.]
thinbincount=0
[ 596.  326.  215.  247.  138.  155.  118.  100.   73.   46.   38.   25.
   15.   10.    6.    5.    1.    1.    3.    0.]
thinbincount=2

```
from scipy.optimize import curve_fit
import scipy
print(scipy.__version__)
# need at least version 14.0 of scipy.

def expfit(t, A, tau):
    return (A * np.exp(t/(-tau)))

def powlaw(t, C, m):
    return C * t**(-m)

def CDFpowlaw(t,C,m):
    return (C/(m-1)) * t**(-(m-1)) # https://arxiv.org/pdf/cond-mat/0412004.pdf

# Trying to find good guess
#onparamexp[1]=-.8
#onfitexp = 30 * np.exp(centeredonbins/(onparamexp[1]))
```

0.17.1

```
showexpfit = False
showpowfit = True

### ==== FITS ====

# on time exponential fit, not truncated
onparamexp, onpcovexp = curve_fit(expfit, onbins, onprobs,p0 = (30, 2))
onfitexp = expfit(onfitx,onparamexp[0],onparamexp[1])

# on time power law fit, not truncated
onparampow, onpcovpow = curve_fit(powlaw, onbins, onprobs,p0 = (2, 1))
onfitpow = powlaw(onfitx,onparampow[0],onparampow[1])

# on time power law fit to CDF
onparampow_fromCDF, onpcovpow_fromCDF = curve_fit(CDFpowlaw, sortedontimes,CDFontimes,p0 = onparampow)
onfitpow_fromCDF = powlaw(onfitx,onparampow_fromCDF[0],onparampow_fromCDF[1])
onfitpowCDF = CDFpowlaw(onfitx,onparampow_fromCDF[0],onparampow_fromCDF[1])

# off time exponential fit, not truncated
offparamexp, offpcovexp = curve_fit(expfit, offbins, offprobs,p0 = (30, 2))
offfitexp = expfit(offfitx,offparamexp[0],offparamexp[1])

# off time power law fit, not truncated
offparampow, offpcovpow = curve_fit(powlaw, offbins, offprobs,p0 = (2, 1))
offfitpow = powlaw(offfitx,offparampow[0],offparampow[1])

# off time power law fit to CDF
offparampow_fromCDF, offpcovpow_fromCDF = curve_fit(CDFpowlaw, sortedofftimes,CDFofftimes,p0 = offparampow)
offfitpow_fromCDF = powlaw(offfitx,offparampow_fromCDF[0],offparampow_fromCDF[1])
offfitpowCDF = CDFpowlaw(offfitx,offparampow_fromCDF[0],offparampow_fromCDF[1])

### ===  display fits ===

fig,ax1 = plt.subplots()
ax1.plot(offbins,offprobs,'.-', label='data')
plt.xlabel('Dim state duration (s)')
plt.ylabel('Probability')
#ax1.set_yscale('symlog', linthreshy=1)
if showexpfit:
    ax1.plot(offfitx,offfitexp, label='exponential fit')
if showpowfit:
    ax1.plot(offfitx, offfitpow, label= 'power law fit')
    ax1.plot(offfitx, offfitpow_fromCDF, label= 'power law fit (from CDF)')
plt.title(filename)
plt.legend()
plt.show()

fig,ax1 = plt.subplots()
ax1.plot(offbins,offprobs,'.-', label='data')
plt.xlabel('Dim state duration (s)')
plt.ylabel('Probability')
#ax1.set_yscale('symlog', linthreshy=1)
if showexpfit:
    ax1.plot(offfitx,offfitexp, label='exponential fit')
if showpowfit:
    ax1.plot(offfitx, offfitpow, label= 'power law fit')
    ax1.plot(offfitx, offfitpow_fromCDF, label= 'power law fit (from CDF)')
plt.title(filename)
plt.legend()
ax1.set_yscale('log', linthreshy=1)
plt.show()

fig,ax1 = plt.subplots()
ax1.plot(offbins,offprobs,'.-', label='data')
plt.xlabel('Dim state duration (s)')
plt.ylabel('Probability')
#ax1.set_yscale('log')
if showexpfit:
    ax1.plot(offfitx,offfitexp, label='exponential fit')
if showpowfit:
    ax1.plot(offfitx, offfitpow, label= 'power law fit')
    ax1.plot(offfitx, offfitpow_fromCDF, label= 'power law fit (from CDF)')
plt.title(filename)
plt.legend()
ax1.set_yscale('log')
ax1.set_xscale('log')
plt.show()

figure() # display CDF
sortedontimes,CDFontimes=CDF(ontimes)
sortedofftimes,CDFofftimes=CDF(offtimes)
loglog(sortedontimes,CDFontimes, '.-', label='Bright state');
if showpowfit:
    plot(onfitx,onfitpowCDF, label='Bright state power law fit')
loglog(sortedofftimes,CDFofftimes, '.-', label='Dim state');
if showpowfit:
    plot(offfitx, offfitpowCDF, label='Dim state power law fit')
xlabel('State duration (s)');
ylabel('1-CDF')
title(filename + '\nCumulative distribution function');
legend();

figure() # display CDF
loglog(sortedontimes,[1-c for c in CDFontimes], '.-', label='Bright state');
if showpowfit:
    plot(onfitx,[1-p for p in onfitpowCDF], label='Bright state power law fit')
loglog(sortedofftimes,[1-c for c in CDFofftimes], '.-', label='Dim state');
if showpowfit:
    plot(offfitx, [1-p for p in offfitpowCDF], label='Dim state power law fit')
xlabel('State duration (s)');
ylabel('CDF')
title(filename + '\nCumulative distribution function');
legend();


# === BRIGHT STATE fit params ===
figure(figsize=(1,6))
plt.imshow(abs(onpcovexp), cmap="gray", interpolation="nearest", vmin=0)
plt.colorbar()
plt.title('Covariance matrix, exp fit, bright state, absolute values')
plt.show()
print("It's ok to use the uncertainties below as long as there aren't strong on-diagonal values.")

figure(figsize=(1,6))
plt.imshow(abs(onpcovexp), cmap="gray", interpolation="nearest", vmin=0)
plt.colorbar()
plt.title('Covariance matrix, pow fit, bright state, absolute values')
plt.show()
print("It's ok to use the uncertainties below as long as there aren't strong on-diagonal values.")

print 'Exponential fit:'
print  'on Coefficient A_bright = ' + str(onparamexp[0]) + ' ± ' + str(np.sqrt(onpcovexp[0,0]))
print 'time constant tau_bright = ' + str(onparamexp[1]) + ' ± ' + str(np.sqrt(onpcovexp[1,1])) + ' sec'

print 'Power law:'
print  'on Coefficient C_bright = ' + str(onparampow[0]) + ' ± ' + str(np.sqrt(onpcovpow[0,0]))
print 'logarithmic slope m_bright = ' + str(onparampow[1]) + ' ± ' + str(np.sqrt(onpcovpow[1,1]))

print 'Power law (from CDF):'
print  'on Coefficient C_bright = ' + str(onparampow_fromCDF[0]) + ' ± ' + str(np.sqrt(onpcovpow_fromCDF[0,0]))
print 'logarithmic slope m_bright = ' + str(onparampow_fromCDF[1]) + ' ± ' + str(np.sqrt(onpcovpow_fromCDF[1,1]))

# === DIM STATE fit params ===
figure(figsize=(1,6))
plt.imshow(abs(offpcovexp), cmap="gray", interpolation="nearest", vmin=0)
plt.colorbar()
plt.title('Covariance matrix, exp fit, dim state, absolute values')
plt.show()
print("It's ok to use the uncertainties below as long as there aren't strong off-diagonal values.")

figure(figsize=(1,6))
plt.imshow(abs(offpcovexp), cmap="gray", interpolation="nearest", vmin=0)
plt.colorbar()
plt.title('Covariance matrix, pow fit, dim state, absolute values')
plt.show()
print("It's ok to use the uncertainties below as long as there aren't strong off-diagonal values.")

print 'Exponential fit:'
print  'off Coefficient A_dim = ' + str(offparamexp[0]) + ' ± ' + str(np.sqrt(offpcovexp[0,0]))
print 'time constant tau_dim = ' + str(offparamexp[1]) + ' ± ' + str(np.sqrt(offpcovexp[1,1])) + ' sec'

print 'Power law:'
print  'off Coefficient C_dim = ' + str(offparampow[0]) + ' ± ' + str(np.sqrt(offpcovpow[0,0]))
print 'logarithmic slope m_dim = ' + str(offparampow[1]) + ' ± ' + str(np.sqrt(offpcovpow[1,1]))

print 'Power law (from CDF):'
print  'off Coefficient C_dim = ' + str(offparampow_fromCDF[0]) + ' ± ' + str(np.sqrt(offpcovpow_fromCDF[0,0]))
print 'logarithmic slope m_dim = ' + str(offparampow_fromCDF[1]) + ' ± ' + str(np.sqrt(offpcovpow_fromCDF[1,1]))
```

It's ok to use the uncertainties below as long as there aren't strong on-diagonal values.

It's ok to use the uncertainties below as long as there aren't strong on-diagonal values.
Exponential fit:
on Coefficient A_bright = 546.077929468 ± 87.0635707894
time constant tau_bright = 0.00738038365725 ± 0.000490721982233 sec
Power law:
on Coefficient C_bright = 0.000808452655073 ± 0.00026136835167
logarithmic slope m_bright = 2.7238684644 ± 0.0796306744219
Power law (from CDF):
on Coefficient C_bright = 0.0171512131463 ± 0.000288303214653
logarithmic slope m_bright = 1.92940588658 ± 0.00585932660973

It's ok to use the uncertainties below as long as there aren't strong off-diagonal values.

It's ok to use the uncertainties below as long as there aren't strong off-diagonal values.
Exponential fit:
off Coefficient A_dim = 386.165908116 ± 80.671831271
time constant tau_dim = 0.00777706405928 ± 0.000716417168101 sec
Power law:
off Coefficient C_dim = 0.00127976890329 ± 0.00065186115051
logarithmic slope m_dim = 2.55489987943 ± 0.125388614757
Power law (from CDF):
off Coefficient C_dim = 0.0260669757261 ± 0.000308152266748
logarithmic slope m_dim = 1.79062121462 ± 0.00446125904982

```
# Save figures

# mpl.rcParams['figure.dpi'] = 200

font = {'size'   : 22}
plt.rc('font', **font)

# display off blinks
fig,ax1 = plt.subplots()
ax1.loglog(offbins,offprobs,'o-', label="Dim state")
plt.xlabel('Dim state duration (s)')
plt.ylabel('Probability')
ax1.loglog(offfitx,offfitpow_fromCDF, label="dim state power law")

#ploteveryfig(fig,ax1,today + ',' + filename+',offblinks' + infostr,offfitx,offfitpow_fromCDF, save=True)

# On blinks
#fig,ax1 = plt.subplots()
ax1.loglog(onbins,onprobs,'o-', label="Bright state")
plt.xlabel('State duration (s)')
plt.ylabel('Probability')
plt.title(filename)
sns.despine()
ax1.loglog(onfitx,onfitpow_fromCDF, label="bright state power law")
legend()
#ploteveryfig(fig,ax1,today + ',' + filename+',onblinks' + infostr,onfitx,onfitpow_fromCDF, save=True)


print os.getcwd()
savename = today + ',' + filename + ',powfitfromCDF,loglog'
print savename
savefig(savename + '.pdf', bbox_inches='tight', dpi=200)
savefig(savename + '.png', bbox_inches='tight', dpi=200)
plt.show()

print 'Bright state: Power law (from CDF):'
print  'Coefficient C_bright = ' + str(onparampow_fromCDF[0]) + ' ± ' + str(np.sqrt(onpcovpow_fromCDF[0,0]))
print 'logarithmic slope m_bright = ' + str(onparampow_fromCDF[1]) + ' ± ' + str(np.sqrt(onpcovpow_fromCDF[1,1]))

print 'Dim state: Power law (from CDF):'
print  'Coefficient C_dim = ' + str(offparampow_fromCDF[0]) + ' ± ' + str(np.sqrt(offpcovpow_fromCDF[0,0]))
print 'logarithmic slope m_dim = ' + str(offparampow_fromCDF[1]) + ' ± ' + str(np.sqrt(offpcovpow_fromCDF[1,1]))
```

O:\User\Viva\analysis\blinker_analysis\taken-2018-05-31
2018-07-06,04-21-2018.11,00am.FIBedhBN-03-45degreepolarization.txt, 125.0 Hz,powfitfromCDF,loglog

Bright state: Power law (from CDF):
Coefficient C_bright = 0.0171512131463 ± 0.000288303214653
logarithmic slope m_bright = 1.92940588658 ± 0.00585932660973
Dim state: Power law (from CDF):
Coefficient C_dim = 0.0260669757261 ± 0.000308152266748
logarithmic slope m_dim = 1.79062121462 ± 0.00446125904982

```
from collections import OrderedDict
from IPython.display import display

onsavename = today + ',' + filename + ',powfitfromCDF,on.csv'
offsavename = today + ',' + filename + ',powfitfromCDF,off.csv'

onparamsdf = pd.DataFrame(OrderedDict([('file', filename),
                ('C',onparampow_fromCDF[0]), 
                ('C_unc', np.sqrt(onpcovpow_fromCDF[0,0])), 
                ('m', onparampow_fromCDF[1]), 
                ('m_unc',np.sqrt(onpcovpow_fromCDF[1,1]))]), index = [0])
display(onparamsdf)
onparamsdf.to_csv(onsavename)
print onsavename

offparamsdf = pd.DataFrame(OrderedDict([('file', filename),
                ('C',offparampow_fromCDF[0]), 
                ('C_unc', np.sqrt(offpcovpow_fromCDF[0,0])), 
                ('m', offparampow_fromCDF[1]), 
                ('m_unc',np.sqrt(offpcovpow_fromCDF[1,1]))]), index = [0])
display(offparamsdf)
offparamsdf.to_csv(offsavename)
print offsavename

os.getcwd()
```

                                                file         C     C_unc  \
0  04-21-2018.11,00am.FIBedhBN-03-45degreepolariz...  0.017151  0.000288   

          m     m_unc  
0  1.929406  0.005859

2018-07-06,04-21-2018.11,00am.FIBedhBN-03-45degreepolarization.txt, 125.0 Hz,powfitfromCDF,on.csv

                                                file         C     C_unc  \
0  04-21-2018.11,00am.FIBedhBN-03-45degreepolariz...  0.026067  0.000308   

          m     m_unc  
0  1.790621  0.004461

2018-07-06,04-21-2018.11,00am.FIBedhBN-03-45degreepolarization.txt, 125.0 Hz,powfitfromCDF,off.csv

'O:\\User\\Viva\\analysis\\blinker_analysis\\taken-2018-05-31'

```
print 'Exp [A, tau]'
print offparamexp
print onparamexp

print 'Pow [C, m]'
print offparampow
print onparampow

print 'Pow,CDF [C, m]'
print offparampow_fromCDF
print onparampow_fromCDF
```

Exp [A, tau]
[  3.86165908e+02   7.77706406e-03]
[  5.46077929e+02   7.38038366e-03]
Pow [C, m]
[  1.27976890e-03   2.55489988e+00]
[  8.08452655e-04   2.72386846e+00]
Pow,CDF [C, m]
[ 0.02606698  1.79062121]
[ 0.01715121  1.92940589]

```

```

File: 2018-07-06 blinker_analysis_with_fit - 04-21-2018.11,00am.FIBedhBN-03-45degpol-Copy for Josh.ipynb
```
# -*- coding: utf-8 -*-
"""
Created on July 6, 2018 to July 20, 2018

Blinker analysis

@author: Viva Horowitz
"""

import numpy as np
import matplotlib as mpl
mpl.rcParams.update(mpl.rcParamsDefault) # default params
import matplotlib.pyplot as plt
import pandas as pd
import os
import datetime
import seaborn as sns
import numpy as np
from timeit import default_timer as timer
sns.set(style='ticks')
sns.set_context('poster')
from __future__ import division # division should return float
from os.path import join

%pylab inline

print(np.__version__)
print(mpl.__version__)
print(pd.__version__)
print(sns.__version__)

# ** set for each dataset 
datadate = '2018-05-31'
datafolder = join('O:','User','Viva','data','2018-05-31_blinking-statistics')
filename = join('04-21-2018.11,00am.FIBedhBN','03-45degreepolarization.txt')
analysisfolder = r'O:\User\Viva\analysis\blinker_analysis' ## Josh you will need to adjust this.

os.chdir(datafolder)

tname = 'Time (s)'
PLname = 'PL Intensity (kCts/s)'
data = pd.read_csv(filename,
                   skiprows=1,
                   header=None,
                   sep='\t',
                   names=['Time (s)','PL Intensity (kCts/s)'],
                   usecols=[0,1])
data = data.set_index(tname)
print(data.head())
rebincount = 0

data.plot(linewidth=0.3)
plt.ylabel('photoluminescence (kCts/s)')
plt.show()

filename = filename.replace('\\','-')
filename = filename.replace('/','-')

origfilename = filename
os.chdir(analysisfolder)
today = datetime.date.isoformat(datetime.date.today())
if not os.path.exists('taken-' + datadate):
    os.makedirs('taken-' + datadate)
os.chdir('taken-' + datadate)

print('today: '+today)
os.getcwd()
```

Populating the interactive namespace from numpy and matplotlib
1.10.4
2.1.0
0.20.3
0.8.0
          PL Intensity (kCts/s)
Time (s)                       
9.456                      6.50
9.460                      4.75
9.464                      7.50
9.468                     11.00
9.472                     10.75

today: 2018-07-20

'O:\\User\\Viva\\analysis\\blinker_analysis\\taken-2018-05-31'

```
fig1,axPL = plt.subplots()
#axPL.plot(data, 'k')
#axPL.legend.remove()
data.plot(marker='.',linestyle='None',legend=False, ax=axPL, color='k',  alpha=.1)
data.plot(legend=False, linewidth=0.5, alpha=0.2, ax=axPL, color='k')
plt.ylabel('photoluminescence (kCts/s)')
plt.xlabel(tname)

plt.title(filename)

sns.despine()
plt.savefig(today + ',' + filename+',blinking.pdf', bbox_inches='tight')
plt.savefig(today + ',' + filename+',blinking.png', bbox_inches='tight', dpi=200)

plt.show()

def arangebylength(start, step, length):
    return np.arange(start = start, stop=start+step*(length-.5), step = step )

# rebin: combine two rows into one.
def rebindata(data, colname=PLname, indexname = tname):
    first = 1 # this is a value that indicates if we're on the first (=1) or the second (-1) of a pair of two bins
    rebinvals = []

    for value in data[colname]:
        if first == 1:
            prevval = value
        else:
            # calculate average of the two bins
            combined = (prevval + value) /2.0 
            rebinvals.append(combined)
            del prevval
        first = -1 * first
        
    timesetting = data.index[1]-data.index[0]
    rebintimes = arangebylength(start =0, step = timesetting*2, length = len(rebinvals) )
    rebinneddata = pd.DataFrame(data = rebinvals, index = rebintimes, columns =[colname])
    rebinneddata.index.name=indexname
    return rebinneddata

# The data was collected at a particular rate
timesetting = data.index[1]-data.index[0]
fps = 1/timesetting
print('Collection rate: ' + str(fps) + ' Hz')
print('Time bin size: ' + str(timesetting) + ' sec')
```

Collection rate: 250.0 Hz
Time bin size: 0.004 sec

```
# *** run this an appropriate number of times, can skip if not rebinning

n = 0 # number of times to rebin.

for i in range(n):
    data = rebindata(data)
    rebincount = rebincount + 1
    print(rebincount)

timesetting = data.index[1]-data.index[0]
fps = 1/timesetting
print('Effective collection rate: ' + str(fps) + ' Hz')
print('Time bin size: ' + str(timesetting) + ' sec')
filename = origfilename + ', ' + str(fps) + ' Hz'


fig1,axPL = plt.subplots()
#axPL.plot(data, 'k')
#axPL.legend.remove()
data.plot(marker='.',linestyle='None',legend=False, ax=axPL, color='k',  alpha=.1)
data.plot(legend=False, linewidth=0.5, alpha=0.2, ax=axPL, color='k')
plt.ylabel('photoluminescence (kCts/s)')
plt.xlabel(tname)

plt.title(filename)

sns.despine()
#plt.savefig(today + ',' + filename+',blinking.pdf', bbox_inches='tight')
#plt.savefig(today + ',' + filename+',blinking.png', bbox_inches='tight', dpi=200)

plt.show()
```

Effective collection rate: 250.0 Hz
Time bin size: 0.004 sec

```
binsequence = np.arange(data.min(), data.max(), fps/200)# ** adjust bins as needed. Higher denominator: more bins
print (str(len(binsequence)) + ' bins')

#data.hist(bins= binsequence)
sns.distplot(data, bins=binsequence, kde=False, rug=False, kde_kws={'bw':.5, 'label':'KDE'}, norm_hist=False); # must norm if KDE
plt.xlabel('photoluminescence (kCts/s)')
#plt.locator_params(axis='x', nbins=10)
ax = plt.gca()

# ** Need to pick an appropriate threshold between on and off for each dataset
uthreshold = 19
lthreshold = uthreshold-2

ax.axvline(x=uthreshold, color='k')
ax.axvline(x=lthreshold, color = 'k')
#ax.tick_params(axis='x',which='minor',bottom='on')
#ax.xaxis.set_minor_locator(minorLocator)

plt.title(filename)
plt.ylabel('Occurrences')
sns.despine()

#plt.savefig(today + ',' + filename+',PLhistogram.pdf', bbox_inches='tight')
#plt.savefig(today + ',' + filename+',PLhistogram.png', bbox_inches='tight', dpi=200)

plt.show()
```

55 bins

```
# With an uthreshold and an lthreshold
# This code has an in between status where it won't be counted as remaining in the state 
# but it won't be counted in the other state, either. 
# This seems like the most straightforward way to deal with (rare) cases in between.
# Other options are shown.


threshdata = data[PLname].clip(upper=uthreshold, lower=lthreshold)


fig2,[axPL,axhist] = plt.subplots(nrows=1, ncols=2, figsize=(10,5), sharey=True, gridspec_kw = {'width_ratios':[4,2]})
data.plot(marker='.',linestyle='None',legend=False, alpha=0.1, ax=axPL, color='k')
data.plot(legend=False, linewidth=0.5, alpha=0.2, ax=axPL, color='k')
threshdata.plot(legend=False, ax=axPL)
axPL.set_ylabel('photoluminescence (kCts/s)')
axPL.set_xlabel(tname)
plt.suptitle(filename)
sns.despine()
plt.tight_layout() 

sns.distplot(data, bins=binsequence, kde=True, rug=False, ax=axhist, vertical=True, color='k',
             kde_kws={'bw':.5});
#             kde_kws={'bw':.5, 'label':'Kernal density\nestimate (KDE)'});
#axhist.set_xlabel('photoluminescence (kCts/s)')
axhist.set_xlabel('Occurrences (normed)')
axhist.axhline(y=uthreshold)
axhist.axhline(y=lthreshold)

plt.savefig(today + ',' + filename+',blinkingandthreshold.pdf', bbox_inches='tight')
plt.savefig(today + ',' + filename+',blinkingandthreshold.png', bbox_inches='tight', dpi=200)

plt.show();
```

```
# Main method: in between status where it won't be counted as remaining in the state 
# but it won't be counted in the other state, either.
downtimes2= threshdata[threshdata != uthreshold].index
uptimes2=threshdata[threshdata != lthreshold].index

#print(uptimes2)
#print(downtimes2)

# Alternate option (not used)
uptimes= threshdata[threshdata == uthreshold].index
downtimes=threshdata[threshdata == lthreshold].index

#print(uptimes)
#print(downtimes)

# We can compare the two ways of interpreting blinks.
# There is a discrepancy at about 22 seconds between the two interpretations. 
# It's a matter of whether we consider it stayed off or 
# if we consider that it came up enough to have ended the off blink and began another.
# I tend to think it ended one and began another in this case, so I'm going to use uptimesep2 as my off duration.

# subtracting each time from the last time we had the same state gives the amount of time it was not in that state.
# Therefore the separation between up times is in fact the duration of time off.
uptimesep = uptimes[1:] - uptimes[:-1]
uptimesep2 = uptimes2[1:] - uptimes2[:-1]

"""
plt.plot(uptimes[:-1],uptimesep, '.-')
plt.plot(uptimes2[:-1],uptimesep2, '-')
plt.ylim(ymin=3*timesetting)
#plt.axis('equal')
plt.xlabel(tname)
plt.ylabel('duration of blink off (s)')
plt.figure()
data.plot()
plt.show()
"""

# We can compare the two ways of interpreting blinks. It looks like they mostly agree.

downtimesep = downtimes[1:] - downtimes[:-1]
downtimesep2 = downtimes2[1:] - downtimes2[:-1]

"""
plt.plot(downtimes[:-1],downtimesep,'.-')
plt.plot(downtimes2[:-1],downtimesep2,'-')
plt.ylim(ymin=3*timesetting)
#plt.axis('equal')
plt.xlabel(tname)
plt.ylabel('duration of blink on (s)')
#plt.figure()
data.plot()
plt.show()
"""

# I chose to use downtimesep2 and uptimesep2, as detailed above.

ontimes = filter(lambda a: a > 1.5*timesetting, downtimesep2) # requires python 2
offtimes = filter(lambda a: a > 1.5*timesetting, uptimesep2)

# save analyzed data: bright state duration
ontimesdf = pd.DataFrame(ontimes, columns=["Bright state duration (s)"])
ontimesdf.to_csv(filename+' uptimes.csv', index=False, header=True)
print('Uptimes saved to: ')
print(os.path.join(os.getcwd(), filename+ ' uptimes.csv'))
# save analyzed data: dim state duration
offtimesdf = pd.DataFrame(offtimes, columns=["Dim state duration (s)"])
offtimesdf.to_csv(filename+' downtimes.csv', index=False, header=True)
print('Downtimes saved to: ')
print(os.path.join(os.getcwd(), filename+ ' downtimes.csv'))
## to open: 
# ontimesdf = pd.read_csv(filename+' ontimes.csv'
# offtimesdf = pd.read_csv(filename+' downtimes.csv')
#  # convert to list or else the rest of the code won't work.
# ontimes = list(ontimesdf['Bright state duration (s)'])
# offtimes = list(offtimesdf["Dim state duration (s)"])

## https://stackoverflow.com/questions/32765333/how-do-i-replicate-this-matlab-function-in-numpy/32765547#32765547
def histc(X, bins):
    map_to_bins = np.digitize(X,bins)
    r = np.zeros(bins.shape)
    for i in map_to_bins:
        r[i-1] += 1
    return [r, map_to_bins]

def CDF(S):
    M = len(S); # size of array = number of elements
    sorteddata = sort(S); # ascending sort is CDF, descending sort is 1-CDF
    cum_prob = [elem/M for elem in range(M)] # probability integrated from 0 to sorteddata.
    cum_prob2 = [1-p for p in cum_prob] # probability integrated from sorteddata to inf
    return sorteddata,cum_prob2

def nonlinearhistc(X,bins, thresh=3, verbose = True):
    map_to_bins = np.digitize(X,bins)
    r = np.zeros(bins.shape)
    for i in map_to_bins:
        r[i-1] += 1
    if verbose:
        print r 
        #print bins
    ## normalize by bin width
    probability = np.zeros(bins.shape)
    area = 0;
    thinbincount = 0
    for i in range(len(bins)-1):
        if r[i]<=1:
            thinbincount += 1;
        thisbinwidth = bins[i+1] - bins[i]
        probability[i] = r[i]/thisbinwidth
        area += probability[i]*thisbinwidth;
        
    if thinbincount > thresh:
        print("Warning: too many bins for data, thinbincount=" + str(thinbincount))
    elif verbose:
        print("thinbincount=" + str(thinbincount))
    ## normalize area.
    normedprobability = [eachprobability / area for eachprobability in probability]
    return normedprobability, map_to_bins


def correlationpair(sequence):
    pairs = [(sequence[i], sequence[i+1]) for i in range(len(sequence)-1)]
    x = [sequence[i] for i in range(len(sequence)-1)]
    y = [sequence[i+1] for i in range(len(sequence)-1)]
    return x,y
```

Uptimes saved to: 
O:\User\Viva\analysis\blinker_analysis\taken-2018-05-31\04-21-2018.11,00am.FIBedhBN-03-45degreepolarization.txt, 250.0 Hz uptimes.csv
Downtimes saved to: 
O:\User\Viva\analysis\blinker_analysis\taken-2018-05-31\04-21-2018.11,00am.FIBedhBN-03-45degreepolarization.txt, 250.0 Hz downtimes.csv

```
ontimesprev, ontimescurrent = correlationpair(ontimes)
offtimesprev, offtimescurrent = correlationpair(offtimes)
figure(figsize(3,3))
plt.scatter(ontimesprev, ontimescurrent, alpha=.1, label="bright", s=20)
plt.scatter(offtimesprev, offtimescurrent, alpha=.1, label="dim", s=20)
pylab.axis('equal')
#ylim(ymin=0, ymax = 2)
#xlim(xmin=0, xmax = 2)
ax = plt.gca()
#ax.set_xscale('log')
#ax.set_yscale('log')
ax.legend(loc='center left', bbox_to_anchor=(1, 0.5))

xlabel('Previous state duration (s)')
ylabel('Current state duration (s)');

# could improve this by binning into a 2D histogram.
# maybe divide a smooth background to see if any bins are different.
```

```
plt.scatter(ontimes[:-1], offtimes, alpha=.2, label="dim", s=20)
xlabel('Bright state duration (s)')
ylabel('Dim state duration (s)');
```

```
# ** Choose a nice number of bins to see how the data look.
# It's better to have as many bins as possible before the first empty bin.

numonbins = 60
numoffbins = 60

#plt.hist(ontimes, bins=numonbins, histtype='step', linewidth=1)
sns.distplot(ontimes, bins=numonbins, kde=False, rug=False, 
             hist_kws={"histtype": "step", "linewidth": 1, "alpha": 1, "color": "k"});
plt.xlabel('Bright state duration (s)')
plt.ylabel('Occurrences')
ax = plt.gca()
ax.set_yscale('symlog', linthreshy=1)
ax.set_xscale('log')
sns.despine()
plt.show()
#plt.hist(offtimes, bins=numoffbins, histtype='step', linewidth=1)
sns.distplot(offtimes, bins=numoffbins, kde=False, rug=False, 
             hist_kws={"histtype": "step", "linewidth": 1, "alpha": 1, "color": "k"});
plt.xlabel('Dim state duration (s)')
plt.ylabel('Occurrences')
ax = plt.gca()
ax.set_yscale('symlog', linthreshy=1)
ax.set_xscale('log')
sns.despine()
plt.show()
```

```
# logarithmic bins.

## ** choose number of bins
numonbins_log = 20
numoffbins_log = 20

small = 1e-4
onbins=np.logspace(np.log10(min(ontimes)-small),np.log10(max(ontimes)+small), numonbins_log)
offbins = np.logspace(np.log10(min(offtimes)-small),np.log10(max(offtimes)+small), numoffbins_log)

onfitx = np.logspace(np.log10(min(ontimes)),np.log10(max(ontimes)), numonbins_log*10)
offfitx = np.logspace(np.log10(min(offtimes)),np.log10(max(offtimes)), numoffbins_log*10)

#plt.hist(ontimes, bins=numonbins, histtype='step', linewidth=1)
sns.distplot(ontimes, bins=onbins, kde=False, rug=True, 
             hist_kws={"histtype": "step", "linewidth": 1, "alpha": 1, "color": "k"});
plt.xlabel('Bright state duration (s)')
plt.ylabel('Occurrences')
ax = plt.gca()
xlim(xmin=1e-2)
#ax.set_yscale('symlog', linthreshy=1)
ax.set_xscale('log')
sns.despine()
title('Log bins, unnormalized (flat for power law)' )

onprobs, _ = nonlinearhistc(ontimes, onbins) 
offprobs, _ = nonlinearhistc(offtimes, offbins)     
    
plt.figure()
plot(onbins,onprobs, '.-', label="Bright state");
plot(offbins,offprobs, '.-', label="Dim state");

gca().set_yscale('log')
gca().set_xscale('log')
title('normalized log bins')
plt.xlabel('State duration (s)')
plt.ylabel('Probability');
legend();

figure()
sortedontimes,CDFontimes=CDF(ontimes)
sortedofftimes,CDFofftimes=CDF(offtimes)
loglog(sortedontimes,CDFontimes, '.-', label='Bright state');
loglog(sortedofftimes,CDFofftimes, '.-', label='Dim state');
xlabel('State duration (s)');
ylabel('Cumulative distribution function');
legend();
```

[ 827.  531.  342.  231.  335.  251.  192.  169.  132.   75.   81.   38.
   32.   19.   19.   17.   15.    4.    5.    0.]
thinbincount=0
[ 883.  453.  287.  354.  223.  238.  166.  193.  127.  121.   83.   66.
   59.   26.   14.   10.    8.    2.    1.    0.]
thinbincount=1

```
from scipy.optimize import curve_fit
import scipy
import sympy
print(scipy.__version__)
print(sympy.__version__)
# need at least version 14.0 of scipy.

def expfit(t, A, tau):
    return (A * np.exp(t/(-tau)))

# integral from t to infinity of expfit
def CDFexp(t, A, tau):
    return A*tau*np.exp(-t/tau)

def powlaw(t, C, m):
    return C * t**(-m)

# integral from t to infinity of powlaw
def CDFpowlaw(t,C,m):
    return (C/(m-1)) * t**(-(m-1)) # https://arxiv.org/pdf/cond-mat/0412004.pdf

# truncated power law from  https://www.nature.com/articles/srep08898
def truncpow(t,C,m,tau):
    return(C * np.exp(t/(-tau)) * t**(-m))

def numericexpint(t, m):
        values = [sympy.N(sympy.expint(i,m)) for i in t]
        return np.array(values, dtype='float')

# integral from t to infinity of truncpow, possibly assuming m<1
def CDFtruncpow(t,C,m,tau):
    values = [C * tau * (ti**(-m)) * ((ti/tau)**m) * sympy.N(sympy.uppergamma(1-m,ti/tau))
              for ti in t]
    return np.array(values, dtype='float')

def logCDFtruncpow(t,C,m,tau):
    return log(CDFtruncpow(t,C,m,tau))

# conda install -c conda-forge lmfit
from lmfit import Model
import lmfit
print(lmfit.__version__)

expfitm = Model(expfit)
CDFexpm = Model(CDFexp)
powlawm = Model(powlaw)
CDFpowlawm = Model(CDFpowlaw)
truncpowm = Model(truncpow)
CDFtruncpowm = Model(CDFtruncpow)
logCDFtrucpowm = Model(logCDFtruncpow)

# Trying to find good guess
#onparamexp[1]=-.8
#onfitexp = 30 * np.exp(centeredonbins/(onparamexp[1]))
```

0.17.1
1.1.1
0.9.11

```
"""
#print(powlawm.param_names, powlawm.independent_vars)
start = timer()
powlawresult = powlawm.fit(data=offprobs, t=offbins, C=2,m=1)
end= timer()
print (end-start)
print(powlawresult.fit_report())
print(powlawresult.params.valuesdict())


plt.plot(offbins, offprobs, 'bo')
plt.plot(offbins, powlawresult.init_fit, 'k--', alpha=.4)
plt.plot(offbins, powlawresult.best_fit, 'r-')
ax1 = gca()
ax1.set_yscale('log')
ax1.set_xscale('log')
plt.show()

print powlawresult.ci_report()
print offparampow
"""
```

"\n#print(powlawm.param_names, powlawm.independent_vars)\nstart = timer()\npowlawresult = powlawm.fit(data=offprobs, t=offbins, C=2,m=1)\nend= timer()\nprint (end-start)\nprint(powlawresult.fit_report())\nprint(powlawresult.params.valuesdict())\n\n\nplt.plot(offbins, offprobs, 'bo')\nplt.plot(offbins, powlawresult.init_fit, 'k--', alpha=.4)\nplt.plot(offbins, powlawresult.best_fit, 'r-')\nax1 = gca()\nax1.set_yscale('log')\nax1.set_xscale('log')\nplt.show()\n\nprint powlawresult.ci_report()\nprint offparampow\n"

```
def mylinear(t, C, m):
    return -m * t + C
linearm = Model(mylinear)

powlaw2result = linearm.fit(data=np.log(offprobs)[:-1], t=np.log(offbins)[:-1], C=2,m=1)

plt.plot(np.log(offbins), np.log(offprobs), 'bo')
#plt.plot(np.log(offbins)[:-1], powlaw2result.init_fit, 'k--', alpha=.4)
plt.plot(np.log(offbins)[:-1], powlaw2result.best_fit, 'r-')

print(powlaw2result.fit_report())

plt.show()
```

[[Model]]
    Model(mylinear)
[[Fit Statistics]]
    # fitting method   = leastsq
    # function evals   = 6
    # data points      = 19
    # variables        = 2
    chi-square         = 6.07558671
    reduced chi-square = 0.35738745
    Akaike info crit   = -17.6630479
    Bayesian info crit = -15.7741700
[[Variables]]
    C: -5.19113247 +/- 0.22919229 (4.42%) (init = 2)
    m:  2.06113623 +/- 0.08448585 (4.10%) (init = 1)
[[Correlations]] (unreported correlations are < 0.100)
    C(C, m) = -0.801

C:\ProgramData\Anaconda2\lib\site-packages\ipykernel_launcher.py:5: RuntimeWarning: divide by zero encountered in log
  """
C:\ProgramData\Anaconda2\lib\site-packages\ipykernel_launcher.py:7: RuntimeWarning: divide by zero encountered in log
  import sys

```
## colors from survey

palette=sns.husl_palette(7, h=0.3, l=0.5)
sns.palplot(palette)
thisQEcolor = palette[-1]  ## *** specific to this QE
print (thisQEcolor)

sns.palplot(thisQEcolor)

today = datetime.date.isoformat(datetime.date.today())
print(today)
```

[0.58262330782511, 0.43821135016089385, 0.1384107335586391]
2018-07-20

```
plt.plot(np.log(offbins), np.log(offprobs), 'o')
#plt.plot(np.log(offbins)[:-1], powlaw2result.init_fit, 'k--', alpha=.4)
plt.plot(np.log(offbins)[:-1], powlaw2result.best_fit, '-')

print(powlaw2result.fit_report())
xlabel('log Dim state duration, $\ln \, \Delta t_{\mathrm{dim}}$ (s)')
ylabel('ln(Probability)')
sns.despine()

plt.show()

print (powlaw2result.params['C'])
print (powlaw2result.params['m'])
 
# Why didn't this C value work?? Maybe a log vs ln thing
offfitpow_fromlog = powlaw(offfitx,                                  
                           C = .1,   # just set my own anyway. It looks good offset. #***
#                           C=-powlaw2result.params['C'].value,    
                           m=powlaw2result.params['m'].value)

figure()
loglog(offbins, offprobs, 'o')
loglog(offfitx,offfitpow_fromlog, '--' );
xlabel('Dim state duration, $\Delta t_{\mathrm{dim}}$ (s)')
ylabel('Probability');
title(filename+'\n')
sns.despine()
xlim(xmin=1e-2) #***

print os.getcwd()
savename = today + ',' + filename + ',powfitloglog, dotted line'
print savename
savefig(savename + '.pdf', bbox_inches='tight', dpi=200)
savefig(savename + '.png', bbox_inches='tight', dpi=200)
```

C:\ProgramData\Anaconda2\lib\site-packages\ipykernel_launcher.py:1: RuntimeWarning: divide by zero encountered in log
  """Entry point for launching an IPython kernel.

[[Model]]
    Model(mylinear)
[[Fit Statistics]]
    # fitting method   = leastsq
    # function evals   = 6
    # data points      = 19
    # variables        = 2
    chi-square         = 6.07558671
    reduced chi-square = 0.35738745
    Akaike info crit   = -17.6630479
    Bayesian info crit = -15.7741700
[[Variables]]
    C: -5.19113247 +/- 0.22919229 (4.42%) (init = 2)
    m:  2.06113623 +/- 0.08448585 (4.10%) (init = 1)
[[Correlations]] (unreported correlations are < 0.100)
    C(C, m) = -0.801

<Parameter 'C', value=-5.1911324690782061 +/- 0.229, bounds=[-inf:inf]>
<Parameter 'm', value=2.0611362294447586 +/- 0.0845, bounds=[-inf:inf]>
O:\User\Viva\analysis\blinker_analysis\taken-2018-05-31
2018-07-20,04-21-2018.11,00am.FIBedhBN-03-45degreepolarization.txt, 250.0 Hz,powfitloglog, dotted line

```
# need to cut out last datapoint to avoid error
powlawbrightresult = linearm.fit(data=np.log(onprobs)[:-1], t=np.log(onbins)[:-1], C=2,m=1)

plt.plot(np.log(onbins), np.log(onprobs), 'o')
#plt.plot(np.log(onbins)[:-1], powlawbrightresult.init_fit, 'k--', alpha=.4)
plt.plot(np.log(onbins)[:-1], powlawbrightresult.best_fit, '-')

print(powlawbrightresult.fit_report())
xlabel('log Bright state duration, $\ln \, \Delta t_{\mathrm{bright}}$ (s)')
ylabel('ln(Probability)')

plt.show()

onfitpow_fromlog = powlaw(onfitx,                                  
                           C=powlawbrightresult.params['C'],                                                       
                           m=powlawbrightresult.params['m'])
```

[[Model]]
    Model(mylinear)
[[Fit Statistics]]
    # fitting method   = leastsq
    # function evals   = 6
    # data points      = 19
    # variables        = 2
    chi-square         = 1.58686847
    reduced chi-square = 0.09334520
    Akaike info crit   = -43.1708520
    Bayesian info crit = -41.2819741
[[Variables]]
    C: -5.12664841 +/- 0.13483886 (2.63%) (init = 2)
    m:  2.01867331 +/- 0.04758680 (2.36%) (init = 1)
[[Correlations]] (unreported correlations are < 0.100)
    C(C, m) = -0.854

C:\ProgramData\Anaconda2\lib\site-packages\ipykernel_launcher.py:2: RuntimeWarning: divide by zero encountered in log
  
C:\ProgramData\Anaconda2\lib\site-packages\ipykernel_launcher.py:4: RuntimeWarning: divide by zero encountered in log
  after removing the cwd from sys.path.

```
plt.plot(np.log(onbins), np.log(onprobs), 'o')
#plt.plot(np.log(onbins)[:-1], powlawbrightresult.init_fit, 'k--', alpha=.4)
plt.plot(np.log(onbins)[:-1], powlawbrightresult.best_fit, '-')

print(powlawbrightresult.fit_report())
xlabel('log Bright state duration, $\ln \, \Delta t_{\mathrm{bright}}$ (s)')
ylabel('ln(Probability)')
sns.despine()

plt.show()

print (powlawbrightresult.params['C'])
print (powlawbrightresult.params['m'])
 
# Why didn't this C value work?? Maybe a log vs ln thing
onfitpow_fromlog = powlaw(onfitx,                                  
                           C = .08,   # just set my own anyway. It looks good onset. #***
#                           C=-powlawbrightresult.params['C'].value,    
                           m=powlawbrightresult.params['m'].value)

figure()
loglog(onbins, onprobs, 'o')
loglog(onfitx,onfitpow_fromlog, '--' );
xlabel('Bright state duration, $\Delta t_{\mathrm{bright}}$ (s)')
ylabel('Probability');
title(filename+'\n')
sns.despine()
xlim(xmin=1e-2) #***

"""
print os.getcwd()
savename = today + ',' + filename + ',bright,powfitloglog, dotted line'
print savename
savefig(savename + '.pdf', bbox_inches='tight', dpi=200)
savefig(savename + '.png', bbox_inches='tight', dpi=200
""";
```

[[Model]]
    Model(mylinear)
[[Fit Statistics]]
    # fitting method   = leastsq
    # function evals   = 6
    # data points      = 19
    # variables        = 2
    chi-square         = 1.58686847
    reduced chi-square = 0.09334520
    Akaike info crit   = -43.1708520
    Bayesian info crit = -41.2819741
[[Variables]]
    C: -5.12664841 +/- 0.13483886 (2.63%) (init = 2)
    m:  2.01867331 +/- 0.04758680 (2.36%) (init = 1)
[[Correlations]] (unreported correlations are < 0.100)
    C(C, m) = -0.854

C:\ProgramData\Anaconda2\lib\site-packages\ipykernel_launcher.py:1: RuntimeWarning: divide by zero encountered in log
  """Entry point for launching an IPython kernel.

<Parameter 'C', value=-5.126648407850027 +/- 0.135, bounds=[-inf:inf]>
<Parameter 'm', value=2.0186733090588089 +/- 0.0476, bounds=[-inf:inf]>

```
powlaw2result.params['m'].value
```

2.0611362294447586

```
sns.set_context('talk')
sns.set_style('ticks')
sns.set(style='ticks',rc={'axes.linewidth':0.6})
sns.set_context('paper',rc={'xtick.major.width':0.6,'ytick.major.width':0.6})
#sns.set_palette(sns.husl_palette(2,h=0.6,l=0.6,s=0.7))

figure(figsize=(10,5))

subplot(1,2,1)
loglog(offbins, offprobs, 'o', color = thisQEcolor)
loglog(offfitx,offfitpow_fromlog, '--', color='grey' );
#xlabel('Dim state duration, $\Delta t_{\mathrm{dim}}$ (s)')
xlabel('$\Delta t_{\mathrm{dim}}$ (s)')
ylabel('Probability (s$^{-1}$)');
#title(filename+'\n')
sns.despine()
xlim(xmin=.6e-2,xmax=2) #***
ylim(1e-3,ymax=1e3)

subplot(1,2,2)
loglog(onbins, onprobs, 'o', color = thisQEcolor)
loglog(onfitx,onfitpow_fromlog, '--', color='grey' );
#xlabel('Bright state duration, $\Delta t_{\mathrm{bright}}$ (s)')
xlabel('$\Delta t_{\mathrm{bright}}$ (s)')
ylabel('Probability (s$^{-1}$)');
#title(filename+'\n')
sns.despine(offset =5)
xlim(xmin=.6e-2,xmax=2) #***
ylim(1e-3,ymax=1e3)

plt.text(.65, 0.65, r'$\propto t^{-m}$')
plt.tight_layout()

"""
print os.getcwd()
savename = today + ',' + filename + ',dim,powfitloglog, dotted line'
print savename
savefig(savename + '.pdf', bbox_inches='tight')
savefig(savename + '.svg', bbox_inches='tight')
savefig(savename + '.png', bbox_inches='tight', dpi=600)

print (powlaw2result.params['m']);
""";
```

```
print (powlaw2result.params['m']);
print (powlawbrightresult.params['m']);
```

<Parameter 'm', value=2.0611362294447586 +/- 0.0845, bounds=[-inf:inf]>
<Parameter 'm', value=2.0186733090588089 +/- 0.0476, bounds=[-inf:inf]>

```
sns.set_context('talk')
sns.set_style('ticks')
sns.set(style='ticks',rc={'axes.linewidth':0.6})
sns.set_context('paper',rc={'xtick.major.width':0.6,'ytick.major.width':0.6})
#sns.set_palette(sns.husl_palette(2,h=0.6,l=0.6,s=0.7))

figure(figsize=(3,1.5))

subplot(1,2,1)
loglog(offbins, offprobs, '.', color = thisQEcolor)
loglog(offfitx,offfitpow_fromlog, '--', color='grey' );
#xlabel('Dim state duration, $\Delta t_{\mathrm{dim}}$ (s)')
xlabel('$\Delta t_{\mathrm{dim}}$ (s)')
ylabel('Probability (s$^{-1}$)');
#title(filename+'\n')
sns.despine()
xlim(xmin=.6e-2,xmax=2) #***
ylim(1e-3,ymax=1e3)
plt.xticks([.01,1])
plt.yticks([1e-3,1e0,1e3])
plt.text(1e-2, 1e3, r'$\propto t^{-2.06}$', color='grey') #***


subplot(1,2,2)
loglog(onbins, onprobs, '.', color = thisQEcolor)
loglog(onfitx,onfitpow_fromlog, '--', color='grey' );
#xlabel('Bright state duration, $\Delta t_{\mathrm{bright}}$ (s)')
xlabel('$\Delta t_{\mathrm{bright}}$ (s)')
ylabel('Probability (s$^{-1}$)');
#title(filename+'\n')
sns.despine(offset =5)
xlim(xmin=.6e-2,xmax=2) #***
ylim(1e-3,ymax=1e3)
plt.xticks([.01,1])
plt.yticks([1e-3,1e0,1e3])
plt.text(1e-2, 1e3, r'$\propto t^{-2.02}$', color='grey') #***
plt.tight_layout()

print (powlaw2result.params['m']);
print (powlawbrightresult.params['m']);

print os.getcwd()
savename = today + ',' + filename + ',both,powfitloglog, dotted line'
print savename
savefig(savename + '.pdf', bbox_inches='tight')
savefig(savename + '.svg', bbox_inches='tight')
savefig(savename + '.png', bbox_inches='tight', dpi=600)
```

<Parameter 'm', value=2.0611362294447586 +/- 0.0845, bounds=[-inf:inf]>
<Parameter 'm', value=2.0186733090588089 +/- 0.0476, bounds=[-inf:inf]>
O:\User\Viva\analysis\blinker_analysis\taken-2018-05-31
2018-07-20,04-21-2018.11,00am.FIBedhBN-03-45degreepolarization.txt, 250.0 Hz,both,powfitloglog, dotted line

```
assert len(CDFofftimes) == len(sortedofftimes)
len(sortedofftimes)
```

3314

```
# Fit truncated power law to CDF

figure()
loglog(sortedofftimes,CDFofftimes, '.-', label='Dim state');
ylabel('1-CFD')
plt.xlabel('State duration (s)')
plt.show()

truncpowpars = lmfit.Parameters()
truncpowpars.add('C', value=.1, vary=True)
truncpowpars.add('m', value=1.5, vary=True) # should maybe have max 1, but seems to work better without.
truncpowpars.add('tau', value=.5, vary=True)

start = timer()
CDFtruncpowresult = CDFtruncpowm.fit(data=CDFofftimes, t=sortedofftimes, params=truncpowpars)
end = timer()
print (end-start)
print(CDFtruncpowresult.fit_report())
#print(CDFtruncpowresult.ci_report())

plt.plot(sortedofftimes, CDFofftimes, 'bo')

plt.plot(sortedofftimes, CDFtruncpowresult.init_fit, 'k--', alpha=.4)
plt.plot(sortedofftimes, CDFtruncpowresult.best_fit, 'r-')
ylabel('1-CFD')
plt.xlabel('Dim state duration (s)')
plt.show()

#print(CDFtruncpowresult.fit_report())
#print(CDFtruncpowresult.ci_report())
figure()
plt.plot(sortedofftimes, CDFofftimes, 'o')

#plt.plot(sortedofftimes, CDFtruncpowresult.init_fit, 'k--', alpha=.4)
plt.loglog(sortedofftimes, CDFtruncpowresult.best_fit, '-')
#ylim(ymin=1e-4)

ylabel('1-CFD')
plt.xlabel('Dim state duration (s)')

plt.show()

# Calculate curve from fit parameters
offfittruncpow_fromCDF = truncpow(t=offfitx,
                                  C=CDFtruncpowresult.params['C'],                     
                                  m=CDFtruncpowresult.params['m'],                      
                                  tau=CDFtruncpowresult.params['tau'])


# display off blinks
fig,ax1 = plt.subplots()
ax1.loglog(offbins,offprobs,'o-', label="Dim state")
plt.xlabel('Dim state duration (s)')
plt.ylabel('Probability')
ax1.loglog(offfitx, offfittruncpow_fromCDF, label="truncated power law");
#ax1.loglog(offfitx,offfitpow_fromCDF, label="dim state power law");
```

20.8143389452
[[Model]]
    Model(CDFtruncpow)
[[Fit Statistics]]
    # fitting method   = leastsq
    # function evals   = 20
    # data points      = 3314
    # variables        = 3
    chi-square         = 6.29865854
    reduced chi-square = 0.00190234
    Akaike info crit   = -20758.1139
    Bayesian info crit = -20739.7962
[[Variables]]
    C:    0.04642157 +/- 0.00224340 (4.83%) (init = 0.1)
    m:    1.50598603 +/- 0.01142342 (0.76%) (init = 1.5)
    tau:  0.65211453 +/- 0.05961311 (9.14%) (init = 0.5)
[[Correlations]] (unreported correlations are < 0.100)
    C(C, m)   = -0.997
    C(C, tau) = -0.972
    C(m, tau) =  0.953

```
"""
# Attempt to fit CDF truc power law on log scale.
assert set(isnan(log(CDFofftimes))) == {False}
assert set(isnan(sortedofftimes)) == {False}
assert set(isnan(truncpowpars)) == {False}

truncpowpars = lmfit.Parameters()
truncpowpars.add('C', value=2, vary=True)
truncpowpars.add('m', value=.1, vary=True) # should maybe have max 1
truncpowpars.add('tau', value=1, vary=True)

CDFtruncpowresult2 = logCDFtrucpowm.fit(data=log(CDFofftimes), t=sortedofftimes, params=truncpowpars)
print(CDFtruncpowresult2.fit_report())
""";
```

```
showexpfit = False
showpowfit = True
showtruncpowfit = False



### ==== FITS ====

# on time exponential fit, not truncated
onparamexp, onpcovexp = curve_fit(expfit, onbins, onprobs,p0 = (30, 2))
onfitexp = expfit(onfitx,onparamexp[0],onparamexp[1])

# on time power law fit, not truncated
onparampow, onpcovpow = curve_fit(powlaw, onbins, onprobs,p0 = (2, 1))
onfitpow = powlaw(onfitx,onparampow[0],onparampow[1])

# on time power law fit to CDF
onparampow_fromCDF, onpcovpow_fromCDF = curve_fit(CDFpowlaw, sortedontimes,CDFontimes,p0 = onparampow)
onfitpow_fromCDF = powlaw(onfitx,onparampow_fromCDF[0],onparampow_fromCDF[1])
onfitpowCDF = CDFpowlaw(onfitx,onparampow_fromCDF[0],onparampow_fromCDF[1])

"""
# on time truncated power law fit to CDF
onparamtruncpow_fromCDF, onpcovtruncpow_fromCDF = curve_fit(CDFtruncpow, 
                                                            sortedontimes,
                                                            CDFontimes)
onfittruncpow_fromCDF = truncpow(onfitx,
                                 onparamtruncpow_fromCDF[0],
                                 onparamtruncpow_fromCDF[1],
                                 onparamtruncpow_fromCDF[2])
onfittruncpowCDF = CDFtruncpow(onfitx,
                               onparamtruncpow_fromCDF[0],
                               onparamtruncpow_fromCDF[1],
                               onparamtruncpow_fromCDF[2])
"""

# off time exponential fit, not truncated
offparamexp, offpcovexp = curve_fit(expfit, offbins, offprobs,p0 = (30, 2))
offfitexp = expfit(offfitx,offparamexp[0],offparamexp[1])

# off time power law fit, not truncated
start = timer()
offparampow, offpcovpow = curve_fit(powlaw, offbins, offprobs,p0 = (2, 1))
end = timer()
print(end-start)
offfitpow = powlaw(offfitx,offparampow[0],offparampow[1])

# off time power law fit to CDF
offparampow_fromCDF, offpcovpow_fromCDF = curve_fit(CDFpowlaw, sortedofftimes,CDFofftimes,p0 = offparampow)
offfitpow_fromCDF = powlaw(offfitx,offparampow_fromCDF[0],offparampow_fromCDF[1])
offfitpowCDF = CDFpowlaw(offfitx,offparampow_fromCDF[0],offparampow_fromCDF[1])

"""
# off time truncated power law fit to CDF
offparamtruncpow_fromCDF, offpcovtruncpow_fromCDF = curve_fit(CDFtruncpow, 
                                                              sortedofftimes,
                                                              CDFofftimes)
offfittruncpow_fromCDF = truncpow(offfitx,
                                  offparamtruncpow_fromCDF[0],
                                  offparamtruncpow_fromCDF[1],
                                  offparamtruncpow_fromCDF[2])
offfittruncpowCDF = CDFtruncpow(offfitx,
                                offparamtruncpow_fromCDF[0],
                                offparamtruncpow_fromCDF[1],
                                offparamtruncpow_fromCDF[2])
"""                                
                                

### ===  display fits ===

fig,ax1 = plt.subplots()
ax1.plot(offbins,offprobs,'.-', label='data')
plt.xlabel('Dim state duration (s)')
plt.ylabel('Probability')
#ax1.set_yscale('symlog', linthreshy=1)
if showexpfit:
    ax1.plot(offfitx,offfitexp, label='exponential fit')
if showpowfit:
    ax1.plot(offfitx, offfitpow, label= 'power law fit')
    ax1.plot(offfitx, offfitpow_fromCDF, label= 'power law fit (from CDF)')
if showtruncpowfit:
    ax1.plot(offfitx, offfittruncpow_fromCDF, label='truncated power law')
plt.title(filename)
plt.legend()
plt.show()

fig,ax1 = plt.subplots()
ax1.plot(offbins,offprobs,'.-', label='data')
plt.xlabel('Dim state duration (s)')
plt.ylabel('Probability')
#ax1.set_yscale('symlog', linthreshy=1)
if showexpfit:
    ax1.plot(offfitx,offfitexp, label='exponential fit')
if showpowfit:
    ax1.plot(offfitx, offfitpow, label= 'power law fit')
    ax1.plot(offfitx, offfitpow_fromCDF, label= 'power law fit (from CDF)')
if showtruncpowfit:
    ax1.plot(offfitx, offfittruncpow_fromCDF, label='truncated power law')
plt.title(filename)
plt.legend()
ax1.set_yscale('log', linthreshy=1)
plt.show()

fig,ax1 = plt.subplots()
ax1.plot(offbins,offprobs,'.-', label='data')
plt.xlabel('Dim state duration (s)')
plt.ylabel('Probability')
#ax1.set_yscale('log')
if showexpfit:
    ax1.plot(offfitx,offfitexp, label='exponential fit')
if showpowfit:
    ax1.plot(offfitx, offfitpow, label= 'power law fit')
    ax1.plot(offfitx, offfitpow_fromCDF, label= 'power law fit (from CDF)')
if showtruncpowfit:
    ax1.plot(offfitx, offfittruncpow_fromCDF, label='truncated power law')
plt.title(filename)
plt.legend()
ax1.set_yscale('log')
ax1.set_xscale('log')
plt.show()

figure() # display CDF
sortedontimes,CDFontimes=CDF(ontimes)
sortedofftimes,CDFofftimes=CDF(offtimes)
loglog(sortedontimes,CDFontimes, '.-', label='Bright state');
if showpowfit:
    plot(onfitx,onfitpowCDF, label='Bright state power law fit')
if showtruncpowfit:
    plot(offfitx, onfittruncpowCDF, label='Bright truncated power law')
loglog(sortedofftimes,CDFofftimes, '.-', label='Dim state');
if showpowfit:
    plot(offfitx, offfitpowCDF, label='Dim state power law fit')
if showtruncpowfit:
    plot(offfitx, offfittruncpowCDF, label='dim truncated power law')
xlabel('State duration (s)');
ylabel('1-CDF')
title(filename + '\nCumulative distribution function');
legend();

figure() # display CDF
loglog(sortedontimes,[1-c for c in CDFontimes], '.-', label='Bright state');
if showpowfit:
    plot(onfitx,[1-p for p in onfitpowCDF], label='Bright state power law fit')
loglog(sortedofftimes,[1-c for c in CDFofftimes], '.-', label='Dim state');
if showpowfit:
    plot(offfitx, [1-p for p in offfitpowCDF], label='Dim state power law fit')
xlabel('State duration (s)');
ylabel('CDF')
title(filename + '\nCumulative distribution function');
legend();


# === BRIGHT STATE fit params ===
figure(figsize=(1,6))
plt.imshow(abs(onpcovexp), cmap="gray", interpolation="nearest", vmin=0)
plt.colorbar()
plt.title('Covariance matrix, exp fit, bright state, absolute values')
plt.show()
print("It's ok to use the uncertainties below as long as there aren't strong on-diagonal values.")

figure(figsize=(1,6))
plt.imshow(abs(onpcovexp), cmap="gray", interpolation="nearest", vmin=0)
plt.colorbar()
plt.title('Covariance matrix, pow fit, bright state, absolute values')
plt.show()
print("It's ok to use the uncertainties below as long as there aren't strong on-diagonal values.")

print 'Exponential fit:'
print  'on Coefficient A_bright = ' + str(onparamexp[0]) + ' ± ' + str(np.sqrt(onpcovexp[0,0]))
print 'time constant tau_bright = ' + str(onparamexp[1]) + ' ± ' + str(np.sqrt(onpcovexp[1,1])) + ' sec'

print 'Power law:'
print  'on Coefficient C_bright = ' + str(onparampow[0]) + ' ± ' + str(np.sqrt(onpcovpow[0,0]))
print 'logarithmic slope m_bright = ' + str(onparampow[1]) + ' ± ' + str(np.sqrt(onpcovpow[1,1]))

print 'Power law (from CDF):'
print  'on Coefficient C_bright = ' + str(onparampow_fromCDF[0]) + ' ± ' + str(np.sqrt(onpcovpow_fromCDF[0,0]))
print 'logarithmic slope m_bright = ' + str(onparampow_fromCDF[1]) + ' ± ' + str(np.sqrt(onpcovpow_fromCDF[1,1]))

# === DIM STATE fit params ===
figure(figsize=(1,6))
plt.imshow(abs(offpcovexp), cmap="gray", interpolation="nearest", vmin=0)
plt.colorbar()
plt.title('Covariance matrix, exp fit, dim state, absolute values')
plt.show()
print("It's ok to use the uncertainties below as long as there aren't strong off-diagonal values.")

figure(figsize=(1,6))
plt.imshow(abs(offpcovexp), cmap="gray", interpolation="nearest", vmin=0)
plt.colorbar()
plt.title('Covariance matrix, pow fit, dim state, absolute values')
plt.show()
print("It's ok to use the uncertainties below as long as there aren't strong off-diagonal values.")

print 'Exponential fit:'
print  'off Coefficient A_dim = ' + str(offparamexp[0]) + ' ± ' + str(np.sqrt(offpcovexp[0,0]))
print 'time constant tau_dim = ' + str(offparamexp[1]) + ' ± ' + str(np.sqrt(offpcovexp[1,1])) + ' sec'

print 'Power law:'
print  'off Coefficient C_dim = ' + str(offparampow[0]) + ' ± ' + str(np.sqrt(offpcovpow[0,0]))
print 'logarithmic slope m_dim = ' + str(offparampow[1]) + ' ± ' + str(np.sqrt(offpcovpow[1,1]))

print 'Power law (from CDF):'
print  'off Coefficient C_dim = ' + str(offparampow_fromCDF[0]) + ' ± ' + str(np.sqrt(offpcovpow_fromCDF[0,0]))
print 'logarithmic slope m_dim = ' + str(offparampow_fromCDF[1]) + ' ± ' + str(np.sqrt(offpcovpow_fromCDF[1,1]))
```

0.00194754292698

It's ok to use the uncertainties below as long as there aren't strong on-diagonal values.

It's ok to use the uncertainties below as long as there aren't strong on-diagonal values.
Exponential fit:
on Coefficient A_bright = 672.780733304 ± 120.299715482
time constant tau_bright = 0.00414116552614 ± 0.000343132075982 sec
Power law:
on Coefficient C_bright = 0.000812768444218 ± 0.000387712977927
logarithmic slope m_bright = 2.42294548281 ± 0.100532905236
Power law (from CDF):
on Coefficient C_bright = 0.015729973998 ± 0.00017036202359
logarithmic slope m_bright = 1.78598106432 ± 0.00328380783426

It's ok to use the uncertainties below as long as there aren't strong off-diagonal values.

It's ok to use the uncertainties below as long as there aren't strong off-diagonal values.
Exponential fit:
off Coefficient A_dim = 899.2800208 ± 216.937835028
time constant tau_dim = 0.00352301175889 ± 0.000346883975756 sec
Power law:
off Coefficient C_dim = 0.000192761679641 ± 0.000143756783377
logarithmic slope m_dim = 2.70955853344 ± 0.156343008973
Power law (from CDF):
off Coefficient C_dim = 0.0219641513839 ± 0.000192135612422
logarithmic slope m_dim = 1.6839879764 ± 0.00281795464155

```
# Save figures

# mpl.rcParams['figure.dpi'] = 200

font = {'size'   : 22}
plt.rc('font', **font)

# display off blinks
fig,ax1 = plt.subplots()
ax1.loglog(offbins,offprobs,'o-', label="Dim state")
plt.xlabel('Dim state duration (s)')
plt.ylabel('Probability')
ax1.loglog(offfitx,offfitpow_fromCDF, label="dim state power law")

#ploteveryfig(fig,ax1,today + ',' + filename+',offblinks' + infostr,offfitx,offfitpow_fromCDF, save=True)

# On blinks
#fig,ax1 = plt.subplots()
ax1.loglog(onbins,onprobs,'o-', label="Bright state")
plt.xlabel('State duration (s)')
plt.ylabel('Probability')
plt.title(filename)
sns.despine()
ax1.loglog(onfitx,onfitpow_fromCDF, label="bright state power law")
legend()
#ploteveryfig(fig,ax1,today + ',' + filename+',onblinks' + infostr,onfitx,onfitpow_fromCDF, save=True)


print os.getcwd()
savename = today + ',' + filename + ',powfitfromCDF,loglog'
print savename
savefig(savename + '.pdf', bbox_inches='tight', dpi=200)
savefig(savename + '.png', bbox_inches='tight', dpi=200)
plt.show()

print 'Bright state: Power law (from CDF):'
print  'Coefficient C_bright = ' + str(onparampow_fromCDF[0]) + ' ± ' + str(np.sqrt(onpcovpow_fromCDF[0,0]))
print 'logarithmic slope m_bright = ' + str(onparampow_fromCDF[1]) + ' ± ' + str(np.sqrt(onpcovpow_fromCDF[1,1]))

print 'Dim state: Power law (from CDF):'
print  'Coefficient C_dim = ' + str(offparampow_fromCDF[0]) + ' ± ' + str(np.sqrt(offpcovpow_fromCDF[0,0]))
print 'logarithmic slope m_dim = ' + str(offparampow_fromCDF[1]) + ' ± ' + str(np.sqrt(offpcovpow_fromCDF[1,1]))
```

O:\User\Viva\analysis\blinker_analysis\taken-2018-05-31
2018-07-20,04-21-2018.11,00am.FIBedhBN-03-45degreepolarization.txt, 250.0 Hz,powfitfromCDF,loglog

Bright state: Power law (from CDF):
Coefficient C_bright = 0.015729973998 ± 0.00017036202359
logarithmic slope m_bright = 1.78598106432 ± 0.00328380783426
Dim state: Power law (from CDF):
Coefficient C_dim = 0.0219641513839 ± 0.000192135612422
logarithmic slope m_dim = 1.6839879764 ± 0.00281795464155

```
print(CDFtruncpowresult.fit_report())
#print(CDFtruncpowresult.ci_report())

plt.plot(sortedofftimes, CDFofftimes, 'bo')

#plt.plot(sortedofftimes, CDFtruncpowresult.init_fit, 'k--', alpha=.4)
plt.loglog(sortedofftimes, CDFtruncpowresult.best_fit, 'r-')
#ylim(ymin=1e-4)

ylabel('1-CFD')
plt.xlabel('Dim state duration (s)')

plt.show()

# Calculate curve from fit parameters
offfittruncpow_fromCDF = truncpow(t=offfitx,
                                  C=CDFtruncpowresult.params['C'],                     
                                  m=CDFtruncpowresult.params['m'],                      
                                  tau=CDFtruncpowresult.params['tau'])



# display off blinks
fig,ax1 = plt.subplots()
ax1.loglog(offbins,offprobs,'o-', label="Dim state")
plt.xlabel('Dim state duration (s)')
plt.ylabel('Probability')
ax1.loglog(offfitx, offfittruncpow_fromCDF, label="truncated power law")
ax1.loglog(offfitx,offfitpow_fromCDF, label="dim state power law");
```

[[Model]]
    Model(CDFtruncpow)
[[Fit Statistics]]
    # fitting method   = leastsq
    # function evals   = 20
    # data points      = 3314
    # variables        = 3
    chi-square         = 6.29865854
    reduced chi-square = 0.00190234
    Akaike info crit   = -20758.1139
    Bayesian info crit = -20739.7962
[[Variables]]
    C:    0.04642157 +/- 0.00224340 (4.83%) (init = 0.1)
    m:    1.50598603 +/- 0.01142342 (0.76%) (init = 1.5)
    tau:  0.65211453 +/- 0.05961311 (9.14%) (init = 0.5)
[[Correlations]] (unreported correlations are < 0.100)
    C(C, m)   = -0.997
    C(C, tau) = -0.972
    C(m, tau) =  0.953

```
from collections import OrderedDict
from IPython.display import display

onsavename = today + ',' + filename + ',powfitfromCDF,on.csv'
offsavename = today + ',' + filename + ',powfitfromCDF,off.csv'

onparamsdf = pd.DataFrame(OrderedDict([('file', filename),
                ('C',onparampow_fromCDF[0]), 
                ('C_unc', np.sqrt(onpcovpow_fromCDF[0,0])), 
                ('m', onparampow_fromCDF[1]), 
                ('m_unc',np.sqrt(onpcovpow_fromCDF[1,1]))]), index = [0])
display(onparamsdf)
onparamsdf.to_csv(onsavename)
print onsavename

offparamsdf = pd.DataFrame(OrderedDict([('file', filename),
                ('C',offparampow_fromCDF[0]), 
                ('C_unc', np.sqrt(offpcovpow_fromCDF[0,0])), 
                ('m', offparampow_fromCDF[1]), 
                ('m_unc',np.sqrt(offpcovpow_fromCDF[1,1]))]), index = [0])
display(offparamsdf)
offparamsdf.to_csv(offsavename)
print offsavename

os.getcwd()
```

                                                file        C    C_unc  \
0  04-21-2018.11,00am.FIBedhBN-03-45degreepolariz...  0.01573  0.00017   

          m     m_unc  
0  1.785981  0.003284

2018-07-20,04-21-2018.11,00am.FIBedhBN-03-45degreepolarization.txt, 250.0 Hz,powfitfromCDF,on.csv

                                                file         C     C_unc  \
0  04-21-2018.11,00am.FIBedhBN-03-45degreepolariz...  0.021964  0.000192   

          m     m_unc  
0  1.683988  0.002818

2018-07-20,04-21-2018.11,00am.FIBedhBN-03-45degreepolarization.txt, 250.0 Hz,powfitfromCDF,off.csv

'O:\\User\\Viva\\analysis\\blinker_analysis\\taken-2018-05-31'

```
print 'Exp [A, tau]'
print offparamexp
print onparamexp

print 'Pow [C, m]'
print offparampow
print onparampow

print 'Pow,CDF [C, m]'
print offparampow_fromCDF
print onparampow_fromCDF
```

Exp [A, tau]
[  8.99280021e+02   3.52301176e-03]
[  6.72780733e+02   4.14116553e-03]
Pow [C, m]
[  1.92761680e-04   2.70955853e+00]
[  8.12768444e-04   2.42294548e+00]
Pow,CDF [C, m]
[ 0.02196415  1.68398798]
[ 0.01572997  1.78598106]

```

```
