Repository: vivarose/blinker_analysis

# blinker_analysis
Analyzing how long a blinker is on or off

This is a standard type of analysis for a blinking emitter, like a blinking quantum dot or similar. We assume we have data of photoluminescence versus time and that the intensity switches between two levels.

Current branch: everyblinkeranalysis

File: 2018-07-06 blinker_analysis_with_fit - 04-21-2018.11,00am.FIBedhBN-03-45degpol.ipynb (part 1 of 2)
```
# -*- coding: utf-8 -*-
"""
Created on July 6, 2018

Blinker analysis

@author: Viva Horowitz
"""

import numpy as np
import matplotlib as mpl
mpl.rcParams.update(mpl.rcParamsDefault) # default params
import matplotlib.pyplot as plt
import pandas as pd
import os
import datetime
import seaborn as sns
import numpy as np
from timeit import default_timer as timer
sns.set(style='ticks')
sns.set_context('poster')
from __future__ import division # division should return float

%pylab inline

print(np.__version__)
print(mpl.__version__)
print(pd.__version__)
print(sns.__version__)

# ** set for each dataset
datadate = '2018-05-31'
datafolder = r'O:\User\Viva\data\2018-05-31_blinking-statistics'
filename = r'04-21-2018.11,00am.FIBedhBN\03-45degreepolarization.txt'
analysisfolder = r'O:\User\Viva\analysis\blinker_analysis'

os.chdir(datafolder)

tname = 'Time (s)'
PLname = 'PL Intensity (kCts/s)'
data = pd.read_csv(filename,
                   skiprows=1,
                   header=None,
                   sep='\t',
                   names=['Time (s)','PL Intensity (kCts/s)'],
                   usecols=[0,1])
data = data.set_index(tname)
print(data.head())
rebincount = 0

data.plot(linewidth=0.3)
plt.ylabel('photoluminescence (kCts/s)')
plt.show()

filename = filename.replace('\\','-')
origfilename = filename
os.chdir(analysisfolder)
today = datetime.date.isoformat(datetime.date.today())
if not os.path.exists('taken-' + datadate):
    os.makedirs('taken-' + datadate)
os.chdir('taken-' + datadate)

print('today: '+today)
os.getcwd()
```

Populating the interactive namespace from numpy and matplotlib
1.10.4
2.1.0
0.20.3
0.8.0
          PL Intensity (kCts/s)
Time (s)                       
9.456                      6.50
9.460                      4.75
9.464                      7.50
9.468                     11.00
9.472                     10.75

today: 2018-07-24

'O:\\User\\Viva\\analysis\\blinker_analysis\\taken-2018-05-31'

```
fig1,axPL = plt.subplots()
#axPL.plot(data, 'k')
#axPL.legend.remove()
data.plot(marker='.',linestyle='None',legend=False, ax=axPL, color='k',  alpha=.1)
data.plot(legend=False, linewidth=0.5, alpha=0.2, ax=axPL, color='k')
plt.ylabel('photoluminescence (kCts/s)')
plt.xlabel(tname)

plt.title(filename)

sns.despine()
plt.savefig(today + ',' + filename+',blinking.pdf', bbox_inches='tight')
plt.savefig(today + ',' + filename+',blinking.png', bbox_inches='tight', dpi=200)

plt.show()

def arangebylength(start, step, length):
    return np.arange(start = start, stop=start+step*(length-.5), step = step )

# rebin: combine two rows into one.
def rebindata(data, colname=PLname, indexname = tname):
    first = 1 # this is a value that indicates if we're on the first (=1) or the second (-1) of a pair of two bins
    rebinvals = []

    for value in data[colname]:
        if first == 1:
            prevval = value
        else:
            # calculate average of the two bins
            combined = (prevval + value) /2.0 
            rebinvals.append(combined)
            del prevval
        first = -1 * first
        
    timesetting = data.index[1]-data.index[0]
    rebintimes = arangebylength(start =0, step = timesetting*2, length = len(rebinvals) )
    rebinneddata = pd.DataFrame(data = rebinvals, index = rebintimes, columns =[colname])
    rebinneddata.index.name=indexname
    return rebinneddata

# The data was collected at a particular rate
timesetting = data.index[1]-data.index[0]
fps = 1/timesetting
print('Collection rate: ' + str(fps) + ' Hz')
print('Time bin size: ' + str(timesetting) + ' sec')
```

Collection rate: 250.0 Hz
Time bin size: 0.004 sec

```
# *** run this an appropriate number of times, can skip if not rebinning

n = 0 # number of times to rebin.

for i in range(n):
    data = rebindata(data)
    rebincount = rebincount + 1
    print(rebincount)

timesetting = data.index[1]-data.index[0]
fps = 1/timesetting
print('Effective collection rate: ' + str(fps) + ' Hz')
print('Time bin size: ' + str(timesetting) + ' sec')
filename = origfilename + ', ' + str(fps) + ' Hz'


fig1,axPL = plt.subplots()
#axPL.plot(data, 'k')
#axPL.legend.remove()
data.plot(marker='.',linestyle='None',legend=False, ax=axPL, color='k',  alpha=.1)
data.plot(legend=False, linewidth=0.5, alpha=0.2, ax=axPL, color='k')
plt.ylabel('photoluminescence (kCts/s)')
plt.xlabel(tname)

plt.title(filename)

sns.despine()
#plt.savefig(today + ',' + filename+',blinking.pdf', bbox_inches='tight')
#plt.savefig(today + ',' + filename+',blinking.png', bbox_inches='tight', dpi=200)

plt.show()
```

Effective collection rate: 250.0 Hz
Time bin size: 0.004 sec

```
binsequence = np.arange(data.min(), data.max(), fps/200)# ** adjust bins as needed. Higher denominator: more bins
print (str(len(binsequence)) + ' bins')

#data.hist(bins= binsequence)
sns.distplot(data, bins=binsequence, kde=False, rug=False, kde_kws={'bw':.5, 'label':'KDE'}, norm_hist=False); # must norm if KDE
plt.xlabel('photoluminescence (kCts/s)')
#plt.locator_params(axis='x', nbins=10)
ax = plt.gca()

# ** Need to pick an appropriate threshold between on and off for each dataset
uthreshold = 19
lthreshold = uthreshold-2

ax.axvline(x=uthreshold, color='k')
ax.axvline(x=lthreshold, color = 'k')
#ax.tick_params(axis='x',which='minor',bottom='on')
#ax.xaxis.set_minor_locator(minorLocator)

print(filename)
plt.title(filename)
plt.ylabel('Occurrences')
sns.despine()

#plt.savefig(today + ',' + filename+',PLhistogram.pdf', bbox_inches='tight')
#plt.savefig(today + ',' + filename+',PLhistogram.png', bbox_inches='tight', dpi=200)

plt.show()
```

55 bins

```
# With an uthreshold and an lthreshold
# This code has an in between status where it won't be counted as remaining in the state 
# but it won't be counted in the other state, either. 
# This seems like the most straightforward way to deal with (rare) cases in between.
# Other options are shown.


threshdata = data[PLname].clip(upper=uthreshold, lower=lthreshold)


fig2,[axPL,axhist] = plt.subplots(nrows=1, ncols=2, figsize=(10,5), sharey=True, gridspec_kw = {'width_ratios':[4,2]})
data.plot(marker='.',linestyle='None',legend=False, alpha=0.1, ax=axPL, color='k')
data.plot(legend=False, linewidth=0.5, alpha=0.2, ax=axPL, color='k')
threshdata.plot(legend=False, ax=axPL)
axPL.set_ylabel('photoluminescence (kCts/s)')
axPL.set_xlabel(tname)
plt.suptitle(filename)
sns.despine()
plt.tight_layout() 

sns.distplot(data, bins=binsequence, kde=True, rug=False, ax=axhist, vertical=True, color='k',
             kde_kws={'bw':.5});
#             kde_kws={'bw':.5, 'label':'Kernal density\nestimate (KDE)'});
#axhist.set_xlabel('photoluminescence (kCts/s)')
axhist.set_xlabel('Occurrences (normed)')
axhist.axhline(y=uthreshold)
axhist.axhline(y=lthreshold)

plt.savefig(today + ',' + filename+',blinkingandthreshold.pdf', bbox_inches='tight')
plt.savefig(today + ',' + filename+',blinkingandthreshold.png', bbox_inches='tight', dpi=200)

plt.show();
```

```
# Main method: in between status where it won't be counted as remaining in the state 
# but it won't be counted in the other state, either.
downtimes2= threshdata[threshdata != uthreshold].index
uptimes2=threshdata[threshdata != lthreshold].index

#print(uptimes2)
#print(downtimes2)

# Alternate option (not used)
uptimes= threshdata[threshdata == uthreshold].index
downtimes=threshdata[threshdata == lthreshold].index

#print(uptimes)
#print(downtimes)

# We can compare the two ways of interpreting blinks.
# There is a discrepancy at about 22 seconds between the two interpretations. 
# It's a matter of whether we consider it stayed off or 
# if we consider that it came up enough to have ended the off blink and began another.
# I tend to think it ended one and began another in this case, so I'm going to use uptimesep2 as my off duration.

# subtracting each time from the last time we had the same state gives the amount of time it was not in that state.
# Therefore the separation between up times is in fact the duration of time off.
uptimesep = uptimes[1:] - uptimes[:-1]
uptimesep2 = uptimes2[1:] - uptimes2[:-1]

"""
plt.plot(uptimes[:-1],uptimesep, '.-')
plt.plot(uptimes2[:-1],uptimesep2, '-')
plt.ylim(ymin=3*timesetting)
#plt.axis('equal')
plt.xlabel(tname)
plt.ylabel('duration of blink off (s)')
plt.figure()
data.plot()
plt.show()
"""

# We can compare the two ways of interpreting blinks. It looks like they mostly agree.

downtimesep = downtimes[1:] - downtimes[:-1]
downtimesep2 = downtimes2[1:] - downtimes2[:-1]

"""
plt.plot(downtimes[:-1],downtimesep,'.-')
plt.plot(downtimes2[:-1],downtimesep2,'-')
plt.ylim(ymin=3*timesetting)
#plt.axis('equal')
plt.xlabel(tname)
plt.ylabel('duration of blink on (s)')
#plt.figure()
data.plot()
plt.show()
"""

# I chose to use downtimesep2 and uptimesep2, as detailed above.

ontimes = filter(lambda a: a > 1.5*timesetting, downtimesep2) # requires python 2
offtimes = filter(lambda a: a > 1.5*timesetting, uptimesep2)

# save analyzed data: bright state duration
ontimesdf = pd.DataFrame(ontimes, columns=["Bright state duration (s)"])
ontimesdf.to_csv(filename+' uptimes.csv', index=False, header=True)
print('Uptimes saved to: ')
print(os.path.join(os.getcwd(), filename+ ' uptimes.csv'))
# save analyzed data: dim state duration
offtimesdf = pd.DataFrame(offtimes, columns=["Dim state duration (s)"])
offtimesdf.to_csv(filename+' downtimes.csv', index=False, header=True)
print('Downtimes saved to: ')
print(os.path.join(os.getcwd(), filename+ ' downtimes.csv'))
## to open: 
# ontimesdf = pd.read_csv(filename+' ontimes.csv'
# offtimesdf = pd.read_csv(filename+' downtimes.csv')
#  # convert to list or else the rest of the code won't work.
# ontimes = list(ontimesdf['Bright state duration (s)'])
# offtimes = list(offtimesdf["Dim state duration (s)"])

## https://stackoverflow.com/questions/32765333/how-do-i-replicate-this-matlab-function-in-numpy/32765547#32765547
def histc(X, bins):
    map_to_bins = np.digitize(X,bins)
    r = np.zeros(bins.shape)
    for i in map_to_bins:
        r[i-1] += 1
    return [r, map_to_bins]

def CDF(S):
    M = len(S); # size of array = number of elements
    sorteddata = sort(S); # ascending sort is CDF, descending sort is 1-CDF
    cum_prob = [elem/M for elem in range(M)] # probability integrated from 0 to sorteddata.
    cum_prob2 = [1-p for p in cum_prob] # probability integrated from sorteddata to inf
    return sorteddata,cum_prob2

def nonlinearhistc(X,bins, thresh=3, verbose = True):
    map_to_bins = np.digitize(X,bins)
    r = np.zeros(bins.shape)
    for i in map_to_bins:
        r[i-1] += 1
    if verbose:
        print r 
        #print bins
    ## normalize by bin width
    probability = np.zeros(bins.shape)
    area = 0;
    thinbincount = 0
    for i in range(len(bins)-1):
        if r[i]<=1:
            thinbincount += 1;
        thisbinwidth = bins[i+1] - bins[i]
        probability[i] = r[i]/thisbinwidth
        area += probability[i]*thisbinwidth;
        
    if thinbincount > thresh:
        print("Warning: too many bins for data, thinbincount=" + str(thinbincount))
    elif verbose:
        print("thinbincount=" + str(thinbincount))
    ## normalize area.
    normedprobability = [eachprobability / area for eachprobability in probability]
    return normedprobability, map_to_bins


def correlationpair(sequence):
    pairs = [(sequence[i], sequence[i+1]) for i in range(len(sequence)-1)]
    x = [sequence[i] for i in range(len(sequence)-1)]
    y = [sequence[i+1] for i in range(len(sequence)-1)]
    return x,y
```

Uptimes saved to: 
O:\User\Viva\analysis\blinker_analysis\taken-2018-05-31\04-21-2018.11,00am.FIBedhBN-03-45degreepolarization.txt, 250.0 Hz uptimes.csv
Downtimes saved to: 
O:\User\Viva\analysis\blinker_analysis\taken-2018-05-31\04-21-2018.11,00am.FIBedhBN-03-45degreepolarization.txt, 250.0 Hz downtimes.csv

```
ontimesprev, ontimescurrent = correlationpair(ontimes)
offtimesprev, offtimescurrent = correlationpair(offtimes)
figure(figsize(3,3))
plt.scatter(ontimesprev, ontimescurrent, alpha=.1, label="bright", s=20)
plt.scatter(offtimesprev, offtimescurrent, alpha=.1, label="dim", s=20)
pylab.axis('equal')
#ylim(ymin=0, ymax = 2)
#xlim(xmin=0, xmax = 2)
ax = plt.gca()
#ax.set_xscale('log')
#ax.set_yscale('log')
ax.legend(loc='center left', bbox_to_anchor=(1, 0.5))

xlabel('Previous state duration (s)')
ylabel('Current state duration (s)');

# could improve this by binning into a 2D histogram.
# maybe divide a smooth background to see if any bins are different.
```

```
plt.scatter(ontimes[:-1], offtimes, alpha=.2, label="dim", s=20)
xlabel('Bright state duration (s)')
ylabel('Dim state duration (s)')
```

Text(0,0.5,u'Dim state duration (s)')

```
# ** Choose a nice number of bins to see how the data look.
# It's better to have as many bins as possible before the first empty bin.

numonbins = 60
numoffbins = 60

#plt.hist(ontimes, bins=numonbins, histtype='step', linewidth=1)
sns.distplot(ontimes, bins=numonbins, kde=False, rug=False, 
             hist_kws={"histtype": "step", "linewidth": 1, "alpha": 1, "color": "k"});
plt.xlabel('Bright state duration (s)')
plt.ylabel('Occurrences')
ax = plt.gca()
ax.set_yscale('symlog', linthreshy=1)
ax.set_xscale('log')
sns.despine()
plt.show()
#plt.hist(offtimes, bins=numoffbins, histtype='step', linewidth=1)
sns.distplot(offtimes, bins=numoffbins, kde=False, rug=False, 
             hist_kws={"histtype": "step", "linewidth": 1, "alpha": 1, "color": "k"});
plt.xlabel('Dim state duration (s)')
plt.ylabel('Occurrences')
ax = plt.gca()
ax.set_yscale('symlog', linthreshy=1)
ax.set_xscale('log')
sns.despine()
plt.show()
```

```
# logarithmic bins.

## ** choose number of bins
numonbins_log = 20
numoffbins_log = 20

small = 1e-4
onbins=np.logspace(np.log10(min(ontimes)-small),np.log10(max(ontimes)+small), numonbins_log)
offbins = np.logspace(np.log10(min(offtimes)-small),np.log10(max(offtimes)+small), numoffbins_log)

onfitx = np.logspace(np.log10(min(ontimes)),np.log10(max(ontimes)), numonbins_log*10)
offfitx = np.logspace(np.log10(min(offtimes)),np.log10(max(offtimes)), numoffbins_log*10)

#plt.hist(ontimes, bins=numonbins, histtype='step', linewidth=1)
sns.distplot(ontimes, bins=onbins, kde=False, rug=True, 
             hist_kws={"histtype": "step", "linewidth": 1, "alpha": 1, "color": "k"});
plt.xlabel('Bright state duration (s)')
plt.ylabel('Occurrences')
ax = plt.gca()
xlim(xmin=1e-2)
#ax.set_yscale('symlog', linthreshy=1)
ax.set_xscale('log')
sns.despine()
title('Log bins, unnormalized (flat for power law)' )

onprobs, _ = nonlinearhistc(ontimes, onbins) 
offprobs, _ = nonlinearhistc(offtimes, offbins)     
    
plt.figure()
plot(onbins,onprobs, '.-', label="Bright state");
plot(offbins,offprobs, '.-', label="Dim state");

gca().set_yscale('log')
gca().set_xscale('log')
title('normalized log bins')
plt.xlabel('State duration (s)')
plt.ylabel('Probability');
legend();

figure()
sortedontimes,CDFontimes=CDF(ontimes)
sortedofftimes,CDFofftimes=CDF(offtimes)
loglog(sortedontimes,CDFontimes, '.-', label='Bright state');
loglog(sortedofftimes,CDFofftimes, '.-', label='Dim state');
xlabel('State duration (s)');
ylabel('Cumulative distribution function');
legend();
```

[ 827.  531.  342.  231.  335.  251.  192.  169.  132.   75.   81.   38.
   32.   19.   19.   17.   15.    4.    5.    0.]
thinbincount=0
[ 883.  453.  287.  354.  223.  238.  166.  193.  127.  121.   83.   66.
   59.   26.   14.   10.    8.    2.    1.    0.]
thinbincount=1

```
from scipy.optimize import curve_fit
import scipy
import sympy
print(scipy.__version__)
print(sympy.__version__)
# need at least version 14.0 of scipy.

def expfit(t, A, tau):
    return (A * np.exp(t/(-tau)))

# integral from t to infinity of expfit
def CDFexp(t, A, tau):
    return A*tau*np.exp(-t/tau)

def powlaw(t, C, m):
    return C * t**(-m)

# integral from t to infinity of powlaw
def CDFpowlaw(t,C,m):
    return (C/(m-1)) * t**(-(m-1)) # https://arxiv.org/pdf/cond-mat/0412004.pdf

# truncated power law from  https://www.nature.com/articles/srep08898
def truncpow(t,C,m,tau):
    return(C * np.exp(t/(-tau)) * t**(-m))

def numericexpint(t, m):
        values = [sympy.N(sympy.expint(i,m)) for i in t]
        return np.array(values, dtype='float')

# integral from t to infinity of truncpow, possibly assuming m<1
def CDFtruncpow(t,C,m,tau):
    values = [C * (tau**(1-m)) * sympy.N(sympy.uppergamma(1-m,ti/tau))
              for ti in t]
    return np.array(values, dtype='float')
def CDFtruncpowprev(t,C,m,tau):
    values = [C * tau * (ti**(-m)) * ((ti/tau)**m) * sympy.N(sympy.uppergamma(1-m,ti/tau))
              for ti in t]
    return np.array(values, dtype='float')
    """
    values = [(C*(i**(-m))*(i *sympy.N(sympy.expint(m,i/tau)))
                         + ((i**m)  *(1/tau)**m 
                            - (i/tau)**m) * tau * scipy.special.gamma(1-m))
              for i in t]
    return np.array(values, dtype='float')
    """
    """I (Viva) calculated this in Mathematica"""
    """
    return [(C*(t**(-m))*(t * thisexpint)
                         + ((t**m)  *(1/tau)**m 
                            - (t/tau)**m) * tau * scipy.special.gamma(1-m))
            for thisexpint in numericexpint(m, t/tau)]
    #return (C*(t**(-m))*(t* ( t*tau)) + ((t**m)  *(1/tau)**m - (t/tau)**m) * tau* scipy.special.gamma(1-m) )
    """
    """
    return (C*(t**(-m))*(t * sympy.N(sympy.expint(m, t/tau))
                         + ((t**m)  *(1/tau)**m 
                            - (t/tau)**m) * tau * scipy.special.gamma(1-m)))
    """

def logCDFtruncpow(t,C,m,tau):
    return np.log10(CDFtruncpow(t,C,m,tau))

# conda install -c conda-forge lmfit
from lmfit import Model
import lmfit
print(lmfit.__version__)

expfitm = Model(expfit)
CDFexpm = Model(CDFexp)
powlawm = Model(powlaw)
CDFpowlawm = Model(CDFpowlaw)
truncpowm = Model(truncpow)
CDFtruncpowm = Model(CDFtruncpow)
logCDFtruncpowm = Model(logCDFtruncpow)

# Trying to find good guess
#onparamexp[1]=-.8
#onfitexp = 30 * np.exp(centeredonbins/(onparamexp[1]))
```

0.17.1
1.1.1
0.9.11

```
print CDFtruncpow(t=[.5],C=2.5,m=2.3,tau=.1)
print CDFtruncpowprev(t=[.5],C=2.5,m=2.3,tau=.1)
```

[ 0.00589648]
[ 0.00589648]

```
## try writing your own expint function
# https://en.wikipedia.org/wiki/Error_function#Generalized_error_functions

"""
These generalised functions can equivalently be expressed for x > 0 using the gamma function and incomplete gamma function:

    E n ( x ) = 1 π Γ ( n ) ( Γ ( 1 n ) − Γ ( 1 n , x n ) ) , x > 0. {\displaystyle E_{n}(x)={\frac {1}{\sqrt {\pi }}}\Gamma (n)\left(\Gamma \left({\frac {1}{n}}\right)-\Gamma \left({\frac {1}{n}},x^{n}\right)\right),\quad \quad x>0.} {\displaystyle E_{n}(x)={\frac {1}{\sqrt {\pi }}}\Gamma (n)\left(\Gamma \left({\frac {1}{n}}\right)-\Gamma \left({\frac {1}{n}},x^{n}\right)\right),\quad \quad x>0.} 
    
"""
```

'\nThese generalised functions can equivalently be expressed for x > 0 using the gamma function and incomplete gamma function:\n\n    E n ( x ) = 1 \xcf\x80 \xce\x93 ( n ) ( \xce\x93 ( 1 n ) \xe2\x88\x92 \xce\x93 ( 1 n , x n ) ) , x > 0. {\\displaystyle E_{n}(x)={\x0crac {1}{\\sqrt {\\pi }}}\\Gamma (n)\\left(\\Gamma \\left({\x0crac {1}{n}}\right)-\\Gamma \\left({\x0crac {1}{n}},x^{n}\right)\right),\\quad \\quad x>0.} {\\displaystyle E_{n}(x)={\x0crac {1}{\\sqrt {\\pi }}}\\Gamma (n)\\left(\\Gamma \\left({\x0crac {1}{n}}\right)-\\Gamma \\left({\x0crac {1}{n}},x^{n}\right)\right),\\quad \\quad x>0.} \n    \n'

```
#print(powlawm.param_names, powlawm.independent_vars)
start = timer()
powlawresult = powlawm.fit(data=offprobs, t=offbins, C=2,m=1)
end= timer()
print (end-start)
print(powlawresult.fit_report())
print(powlawresult.params.valuesdict())


plt.plot(offbins, offprobs, 'bo')
plt.plot(offbins, powlawresult.init_fit, 'k--', alpha=.4)
plt.plot(offbins, powlawresult.best_fit, 'r-')
ax1 = gca()
ax1.set_yscale('log')
ax1.set_xscale('log')
plt.show()

print powlawresult.ci_report()
#print offparampow
```

0.0205390083781
[[Model]]
    Model(powlaw)
[[Fit Statistics]]
    # fitting method   = leastsq
    # function evals   = 150
    # data points      = 20
    # variables        = 2
    chi-square         = 139.467180
    reduced chi-square = 7.74817666
    Akaike info crit   = 42.8419406
    Bayesian info crit = 44.8334052
[[Variables]]
    C:  1.9279e-04 +/- 1.4385e-04 (74.62%) (init = 2)
    m:  2.70952603 +/- 0.15633298 (5.77%) (init = 1)
[[Correlations]] (unreported correlations are < 0.100)
    C(C, m) = -0.999

OrderedDict([('C', 0.00019279149560044861), ('m', 2.7095260293272014)])

      99.73%    95.45%    68.27%    _BEST_    68.27%    95.45%    99.73%
 C:  -0.00019  -0.00017  -0.00011   0.00019  +0.00025  +0.00082  +0.00228
 m:  -0.53748  -0.34804  -0.17354   2.70953  +0.18822  +0.41216  +0.70760

```
scatter(np.log(offbins), np.log(offprobs))

print np.log(offbins)
print offprobs
print np.log(offprobs)
```

[-4.84089252 -4.54451295 -4.24813338 -3.95175382 -3.65537425 -3.35899468
 -3.06261511 -2.76623555 -2.46985598 -2.17347641 -1.87709684 -1.58071728
 -1.28433771 -0.98795814 -0.69157858 -0.39519901 -0.09881944  0.19756013
  0.49393969  0.79031926]
[97.765690452458799, 37.291337442727325, 17.566111840508981, 16.109460566801722, 7.5451275938234694, 5.9871849168831934, 3.1048297565936385, 2.6839288724261445, 1.31311089139342, 0.93018009591157047, 0.47439898761678306, 0.28047463145242524, 0.18641705872569589, 0.061078867656546736, 0.024452859587196892, 0.012986305271225369, 0.0077243080252276872, 0.0014357657264341493, 0.00053374961600970681, 0.0]
[ 4.5825737   3.61876106  2.86597158  2.77940671  2.020902    1.78962134
  1.13295889  0.98728172  0.27239905 -0.07237706 -0.74570657 -1.271272
 -1.67976886 -2.79558934 -3.71100811 -4.34385992 -4.86338304 -6.54605696
 -7.53558371        -inf]

C:\ProgramData\Anaconda2\lib\site-packages\ipykernel_launcher.py:1: RuntimeWarning: divide by zero encountered in log
  """Entry point for launching an IPython kernel.
C:\ProgramData\Anaconda2\lib\site-packages\ipykernel_launcher.py:5: RuntimeWarning: divide by zero encountered in log
  """

```
def mylinear(t, C, m):
    return -m * t + C
linearm = Model(mylinear)

powlaw2result = linearm.fit(data=np.log(offprobs)[:-1], t=np.log(offbins)[:-1], C=2,m=1)

plt.plot(np.log(offbins), np.log(offprobs), 'bo')
plt.plot(np.log(offbins)[:-1], powlaw2result.init_fit, 'k--', alpha=.4)
plt.plot(np.log(offbins)[:-1], powlaw2result.best_fit, 'r-')

print(powlaw2result.fit_report())

plt.show()
```

C:\ProgramData\Anaconda2\lib\site-packages\ipykernel_launcher.py:5: RuntimeWarning: divide by zero encountered in log
  """
C:\ProgramData\Anaconda2\lib\site-packages\ipykernel_launcher.py:7: RuntimeWarning: divide by zero encountered in log
  import sys

[[Model]]
    Model(mylinear)
[[Fit Statistics]]
    # fitting method   = leastsq
    # function evals   = 6
    # data points      = 19
    # variables        = 2
    chi-square         = 6.07558671
    reduced chi-square = 0.35738745
    Akaike info crit   = -17.6630479
    Bayesian info crit = -15.7741700
[[Variables]]
    C: -5.19113247 +/- 0.22919229 (4.42%) (init = 2)
    m:  2.06113623 +/- 0.08448585 (4.10%) (init = 1)
[[Correlations]] (unreported correlations are < 0.100)
    C(C, m) = -0.801

```
## colors from survey

palette=sns.husl_palette(11, h=0.88, l=0.6, s=.7)
sns.palplot(palette)
thisQEcolor = palette[-1]  ## *** specific to this QE
print (thisQEcolor)

palettelight=sns.husl_palette(11, h=0.88, l=0.7, s=.7)
palettedark=sns.husl_palette(11, h=0.88, l=0.5, s=.7)
thisQEcolordark = palettedark[-1]  ## *** specific to this QE
thisQEcolorlight = palettelight[-1]  ## *** specific to this QE


sns.palplot(thisQEcolor)
sns.palplot(thisQEcolordark)
sns.palplot(thisQEcolorlight)

today = datetime.date.isoformat(datetime.date.today())
print(today)
```

[0.6690079272233562, 0.47412719289366706, 0.8651457803516233]
2018-08-09

```
plt.plot(np.log(offbins), np.log(offprobs), 'o')
#plt.plot(np.log(offbins)[:-1], powlaw2result.init_fit, 'k--', alpha=.4)
plt.plot(np.log(offbins)[:-1], powlaw2result.best_fit, '-')

print(powlaw2result.fit_report())
xlabel('log Dim state duration, $\ln \, \Delta t_{\mathrm{dim}}$ (s)')
ylabel('ln(Probability)')
sns.despine()

plt.show()

print (powlaw2result.params['C'])
print (powlaw2result.params['m'])
 
# Why didn't this C value work?? Maybe a log vs ln thing
offfitpow_fromlog = powlaw(offfitx,                                  
                           C = .1,   # just set my own anyway. It looks good offset. #***
#                           C=-powlaw2result.params['C'].value,    
                           m=powlaw2result.params['m'].value)

figure()
loglog(offbins, offprobs, 'o')
loglog(offfitx,offfitpow_fromlog, '--' );
xlabel('Dim state duration, $\Delta t_{\mathrm{dim}}$ (s)')
ylabel('Probability');
title(filename+'\n')
sns.despine()
xlim(xmin=1e-2) #***

print os.getcwd()
savename = today + ',' + filename + ',powfitloglog, dotted line'
print savename
savefig(savename + '.pdf', bbox_inches='tight', dpi=200)
savefig(savename + '.png', bbox_inches='tight', dpi=200)
```

C:\ProgramData\Anaconda2\lib\site-packages\ipykernel_launcher.py:1: RuntimeWarning: divide by zero encountered in log
  """Entry point for launching an IPython kernel.

[[Model]]
    Model(mylinear)
[[Fit Statistics]]
    # fitting method   = leastsq
    # function evals   = 6
    # data points      = 19
    # variables        = 2
    chi-square         = 6.07558671
    reduced chi-square = 0.35738745
    Akaike info crit   = -17.6630479
    Bayesian info crit = -15.7741700
[[Variables]]
    C: -5.19113247 +/- 0.22919229 (4.42%) (init = 2)
    m:  2.06113623 +/- 0.08448585 (4.10%) (init = 1)
[[Correlations]] (unreported correlations are < 0.100)
    C(C, m) = -0.801

<Parameter 'C', value=-5.1911324690782061 +/- 0.229, bounds=[-inf:inf]>
<Parameter 'm', value=2.0611362294447586 +/- 0.0845, bounds=[-inf:inf]>
O:\User\Viva\analysis\blinker_analysis\taken-2018-05-31
2018-07-25,04-21-2018.11,00am.FIBedhBN-03-45degreepolarization.txt, 250.0 Hz,powfitloglog, dotted line

```
sns.set_context('talk')
sns.set_style('ticks')
sns.set(style='ticks',rc={'axes.linewidth':0.6})
sns.set_context('paper',rc={'xtick.major.width':0.6,'ytick.major.width':0.6})
#sns.set_palette(sns.husl_palette(2,h=0.6,l=0.6,s=0.7))

figure(figsize=(1.5,1.5))
loglog(offbins, offprobs, 'o', color = thisQEcolordark)
loglog(offfitx,offfitpow_fromlog, '--', color='grey' );
xlabel('Dim state duration, $\Delta t_{\mathrm{dim}}$ (s)')
ylabel('Probability (s$^{-1}$)');
#title(filename+'\n')
sns.despine()
#xlim(xmin=1e-2) #***

print os.getcwd()
savename = today + ',' + filename + ',dim,powfitloglog, dotted line'
print savename
savefig(savename + '.pdf', bbox_inches='tight')
savefig(savename + '.svg', bbox_inches='tight')
savefig(savename + '.png', bbox_inches='tight', dpi=600)

print (powlaw2result.params['m']);
```

O:\User\Viva\analysis\blinker_analysis\taken-2018-05-31
2018-07-25,04-21-2018.11,00am.FIBedhBN-03-45degreepolarization.txt, 250.0 Hz,dim,powfitloglog, dotted line
<Parameter 'm', value=2.0611362294447586 +/- 0.0845, bounds=[-inf:inf]>

```
# need to cut out last datapoint to avoid error
powlawbrightresult = linearm.fit(data=np.log(onprobs)[:-1], t=np.log(onbins)[:-1], C=2,m=1)

plt.plot(np.log(onbins), np.log(onprobs), 'o')
#plt.plot(np.log(onbins)[:-1], powlawbrightresult.init_fit, 'k--', alpha=.4)
plt.plot(np.log(onbins)[:-1], powlawbrightresult.best_fit, '-')

print(powlawbrightresult.fit_report())
xlabel('log Bright state duration, $\ln \, \Delta t_{\mathrm{bright}}$ (s)')
ylabel('ln(Probability)')

plt.show()

onfitpow_fromlog = powlaw(onfitx,                                  
                           C=powlawbrightresult.params['C'],                                                       
                           m=powlawbrightresult.params['m'])
```

C:\ProgramData\Anaconda2\lib\site-packages\ipykernel_launcher.py:2: RuntimeWarning: divide by zero encountered in log
  
C:\ProgramData\Anaconda2\lib\site-packages\ipykernel_launcher.py:4: RuntimeWarning: divide by zero encountered in log
  after removing the cwd from sys.path.

[[Model]]
    Model(mylinear)
[[Fit Statistics]]
    # fitting method   = leastsq
    # function evals   = 6
    # data points      = 19
    # variables        = 2
    chi-square         = 1.58686847
    reduced chi-square = 0.09334520
    Akaike info crit   = -43.1708520
    Bayesian info crit = -41.2819741
[[Variables]]
    C: -5.12664841 +/- 0.13483886 (2.63%) (init = 2)
    m:  2.01867331 +/- 0.04758680 (2.36%) (init = 1)
[[Correlations]] (unreported correlations are < 0.100)
    C(C, m) = -0.854

```
plt.plot(np.log(onbins), np.log(onprobs), 'o')
#plt.plot(np.log(onbins)[:-1], powlawbrightresult.init_fit, 'k--', alpha=.4)
plt.plot(np.log(onbins)[:-1], powlawbrightresult.best_fit, '-')

print(powlawbrightresult.fit_report())
xlabel('log Bright state duration, $\ln \, \Delta t_{\mathrm{bright}}$ (s)')
ylabel('ln(Probability)')
sns.despine()

plt.show()

print (powlawbrightresult.params['C'])
print (powlawbrightresult.params['m'])
 
# Why didn't this C value work?? Maybe a log vs ln thing
onfitpow_fromlog = powlaw(onfitx,                                  
                           C = .08,   # just set my own anyway. It looks good onset. #***
#                           C=-powlawbrightresult.params['C'].value,    
                           m=powlawbrightresult.params['m'].value)

figure()
loglog(onbins, onprobs, 'o')
loglog(onfitx,onfitpow_fromlog, '--' );
xlabel('Bright state duration, $\Delta t_{\mathrm{bright}}$ (s)')
ylabel('Probability');
title(filename+'\n')
sns.despine()
xlim(xmin=1e-2) #***

"""
print os.getcwd()
savename = today + ',' + filename + ',bright,powfitloglog, dotted line'
print savename
savefig(savename + '.pdf', bbox_inches='tight', dpi=200)
savefig(savename + '.png', bbox_inches='tight', dpi=200
""";
```

[[Model]]
    Model(mylinear)
[[Fit Statistics]]
    # fitting method   = leastsq
    # function evals   = 6
    # data points      = 19
    # variables        = 2
    chi-square         = 1.58686847
    reduced chi-square = 0.09334520
    Akaike info crit   = -43.1708520
    Bayesian info crit = -41.2819741
[[Variables]]
    C: -5.12664841 +/- 0.13483886 (2.63%) (init = 2)
    m:  2.01867331 +/- 0.04758680 (2.36%) (init = 1)
[[Correlations]] (unreported correlations are < 0.100)
    C(C, m) = -0.854

C:\ProgramData\Anaconda2\lib\site-packages\ipykernel_launcher.py:1: RuntimeWarning: divide by zero encountered in log
  """Entry point for launching an IPython kernel.

<Parameter 'C', value=-5.126648407850027 +/- 0.135, bounds=[-inf:inf]>
<Parameter 'm', value=2.0186733090588089 +/- 0.0476, bounds=[-inf:inf]>

```
sns.set_context('talk')
sns.set_style('ticks')
sns.set(style='ticks',rc={'axes.linewidth':0.6})
sns.set_context('paper',rc={'xtick.major.width':0.6,'ytick.major.width':0.6})
sns.set_palette(sns.husl_palette(2,h=0.6,l=0.6,s=0.7))

figure(figsize=(1.5,1.5))
loglog(onbins, onprobs, 'o', color = thisQEcolorlight)
loglog(onfitx,onfitpow_fromlog, '--', color='grey' );
xlabel('Bright state duration, $\Delta t_{\mathrm{bright}}$ (s)')
ylabel('Probability (s$^{-1}$)');
#title(filename+'\n')
sns.despine()
#xlim(xmin=1e-2) #***

print os.getcwd()
savename = today + ',' + filename + ',bright,powfitloglog, dotted line'
print savename
savefig(savename + '.pdf', bbox_inches='tight')
savefig(savename + '.svg', bbox_inches='tight')
savefig(savename + '.png', bbox_inches='tight', dpi=600)

print (powlawbrightresult.params['m']);
```

O:\User\Viva\analysis\blinker_analysis\taken-2018-05-31
2018-07-25,04-21-2018.11,00am.FIBedhBN-03-45degreepolarization.txt, 250.0 Hz,bright,powfitloglog, dotted line
<Parameter 'm', value=2.0186733090588089 +/- 0.0476, bounds=[-inf:inf]>

```
powlaw2result.params['m'].value
```

2.0611362294447586

```
print (powlaw2result.params['m']);
print (powlawbrightresult.params['m']);
```

<Parameter 'm', value=2.0611362294447586 +/- 0.0845, bounds=[-inf:inf]>
<Parameter 'm', value=2.0186733090588089 +/- 0.0476, bounds=[-inf:inf]>

```
today = datetime.date.isoformat(datetime.date.today())
sns.set_context('talk')
sns.set_style('ticks')
sns.set(style='ticks',rc={'axes.linewidth':0.6})
sns.set_context('paper',rc={'xtick.major.width':0.6,'ytick.major.width':0.6})
#sns.set_palette(sns.husl_palette(2,h=0.6,l=0.6,s=0.7))

figure(figsize=(3,1.61)) # adjusted to make decades equal in size

subplot(1,2,1)
loglog(offbins, offprobs, '.', color = thisQEcolordark)
loglog(offfitx,offfitpow_fromlog, '--', color='grey' );
#xlabel('Dim state duration, $\Delta t_{\mathrm{dim}}$ (s)')
#xlabel('$\Delta t_{\mathrm{dim}}$ (s)')
xlabel('Dim duration (s)')
#ylabel('Probability (s$^{-1}$)')
#ylabel('Probability\ndensity (s$^{-1}$)');
ylabel('Prob. density (s$^{-1}$)');
#title(filename+'\n')
sns.despine()
xlim(xmin=.6e-2,xmax=2) #***
ylim(.3e-3,ymax=1e3)
plt.xticks([.01,.1,1])
plt.yticks([1e-3,1e0,1e3])
gca().tick_params(axis='both', pad=2,length=4)
textx = .5e-1
texty = .7e2
plt.text(textx, texty, r'$\propto t^{-2.06}$', color='grey') #***


subplot(1,2,2)
loglog(onbins, onprobs, '.', color = thisQEcolorlight)
loglog(onfitx,onfitpow_fromlog, '--', color='grey' );
xlabel('Bright duration (s)')
#xlabel('Bright state duration, $\Delta t_{\mathrm{bright}}$ (s)')
#xlabel('$\Delta t_{\mathrm{bright}}$ (s)')
#ylabel('Probability (s$^{-1}$)');
#title(filename+'\n')
sns.despine(offset =0)
xlim(xmin=.6e-2,xmax=2) #***
ylim(.3e-3,ymax=1e3)
plt.xticks([.01,.1,1])
plt.yticks([1e-3,1e0,1e3])
gca().tick_params(labelleft='off')  
gca().tick_params(axis='both', pad=2,length=4)
plt.text(textx, texty, r'$\propto t^{-2.02}$', color='grey') #***
plt.tight_layout()

print (powlaw2result.params['m']);
print (powlawbrightresult.params['m']);

print os.getcwd()
savename = today + ',' + filename + ',both,powfitloglog, dotted line'
print savename
savefig(savename + '.pdf', bbox_inches='tight')
savefig(savename + '.svg', bbox_inches='tight')
savefig(savename + '.png', bbox_inches='tight', dpi=600)
```

<Parameter 'm', value=2.0611362294447586 +/- 0.0845, bounds=[-inf:inf]>
<Parameter 'm', value=2.0186733090588089 +/- 0.0476, bounds=[-inf:inf]>
O:\User\Viva\analysis\blinker_analysis\taken-2018-05-31
2018-08-10,04-21-2018.11,00am.FIBedhBN-03-45degreepolarization.txt, 250.0 Hz,both,powfitloglog, dotted line

```
sns.set_context('talk')
sns.set_style('ticks')
sns.set(style='ticks',rc={'axes.linewidth':0.6})
sns.set_context('paper',rc={'xtick.major.width':0.6,'ytick.major.width':0.6})
#sns.set_palette(sns.husl_palette(2,h=0.6,l=0.6,s=0.7))

figure(figsize=(3,1.7))

loglog(offbins, offprobs, '.', color = thisQEcolordark, label="dim")
#loglog(offfitx,offfitpow_fromlog, '--', color='grey' );
#xlabel('Dim state duration, $\Delta t_{\mathrm{dim}}$ (s)')
xlabel('$\Delta t_{\mathrm{dim}}$ (s)')
ylabel('Probability (s$^{-1}$)');
#title(filename+'\n')
sns.despine()
xlim(xmin=.6e-2,xmax=2) #***
ylim(.3e-3,ymax=1e3)
plt.xticks([.01,.1,1])
plt.yticks([1e-3,1e0,1e3])
gca().tick_params(axis='both', pad=2,length=4)
textx = .5e-1
texty = .7e2
#plt.text(textx, texty, r'$\propto t^{-2.06}$', color='grey') #***


loglog(onbins, onprobs, '.', color = thisQEcolorlight, label="bright")
loglog(onfitx,onfitpow_fromlog, '--', color='grey' );
#xlabel('Bright state duration, $\Delta t_{\mathrm{bright}}$ (s)')
xlabel('$\Delta t_{\mathrm{bright}}$ (s)')
#ylabel('Probability (s$^{-1}$)');
#title(filename+'\n')
sns.despine(offset =0)
xlim(xmin=.6e-2,xmax=2) #***
ylim(.3e-3,ymax=1e3)
plt.xticks([.01,.1,1])
plt.yticks([1e-3,1e0,1e3])
#gca().tick_params(labelleft='off')  
gca().tick_params(axis='both', pad=2,length=4)
plt.text(textx, texty, r'$\propto t^{-2.0}$', color='grey') #***
plt.tight_layout()

xlabel('State duration (s)')
legend()

print (powlaw2result.params['m']);
print (powlawbrightresult.params['m']);

print os.getcwd()
savename = today + ',' + filename + ',combined,powfitloglog, dotted line'
print savename
savefig(savename + '.pdf', bbox_inches='tight')
savefig(savename + '.svg', bbox_inches='tight')
savefig(savename + '.png', bbox_inches='tight', dpi=600)
```

<Parameter 'm', value=2.0611362294447586 +/- 0.0845, bounds=[-inf:inf]>
<Parameter 'm', value=2.0186733090588089 +/- 0.0476, bounds=[-inf:inf]>
O:\User\Viva\analysis\blinker_analysis\taken-2018-05-31
2018-07-25,04-21-2018.11,00am.FIBedhBN-03-45degreepolarization.txt, 250.0 Hz,combined,powfitloglog, dotted line

```
assert len(CDFofftimes) == len(sortedofftimes)
len(sortedofftimes)
```

3314

```
# Fit truncated power law to CDF

figure()
loglog(sortedofftimes,CDFofftimes, '.-', label='Dim state', color=thisQEcolordark);
ylabel('1-CFD')
plt.xlabel('Dim state duration (s)')
plt.show()

figure()
plot(np.log10(sortedofftimes),np.log10(CDFofftimes), '.-', label='Dim state', color=thisQEcolordark);
ylabel('log$_{10}$(1-CFD)')
plt.xlabel('log$_{10}$(Dim state duration (s))')
plt.show()

truncpowpars = lmfit.Parameters()
truncpowpars.add('C', value=.1, vary=True)
truncpowpars.add('m', value=1.5, vary=True) # should maybe have max 1, but seems to work better without.
truncpowpars.add('tau', value=.5, vary=True)

start = timer()
CDFtruncpowresult = CDFtruncpowm.fit(data=CDFofftimes, t=sortedofftimes, params=truncpowpars)
end = timer()
print (end-start)
print(CDFtruncpowresult.fit_report())
#print(CDFtruncpowresult.ci_report())

plt.plot(sortedofftimes, CDFofftimes, 'bo')

plt.plot(sortedofftimes, CDFtruncpowresult.init_fit, 'k--', alpha=.4)
plt.plot(sortedofftimes, CDFtruncpowresult.best_fit, 'r-')
ylabel('1-CFD')
plt.xlabel('Dim state duration (s)')
plt.show()

#print(CDFtruncpowresult.fit_report())
#print(CDFtruncpowresult.ci_report())
figure()
plt.plot(sortedofftimes, CDFofftimes, 'o', color=thisQEcolordark)

#plt.plot(sortedofftimes, CDFtruncpowresult.init_fit, 'k--', alpha=.4)
plt.loglog(sortedofftimes, CDFtruncpowresult.best_fit, '-')
#ylim(ymin=1e-4)

ylabel('1-CFD')
plt.xlabel('Dim state duration (s)')

plt.show()

# Calculate curve from fit parameters
offfittruncpow_fromCDF = truncpow(t=offfitx,
                                  C=CDFtruncpowresult.params['C'],                     
                                  m=CDFtruncpowresult.params['m'],                      
                                  tau=CDFtruncpowresult.params['tau'])


# display off blinks
fig,ax1 = plt.subplots()
ax1.loglog(offbins,offprobs,'o-', label="Dim state", color=thisQEcolordark)
plt.xlabel('Dim state duration (s)')
plt.ylabel('Probability')
ax1.loglog(offfitx, offfittruncpow_fromCDF, label="truncated power law")
ax1.loglog(offfitx,offfitpow_fromCDF, label="dim state power law");
```

82.8985904905
[[Model]]
    Model(CDFtruncpow)
[[Fit Statistics]]
    # fitting method   = leastsq
    # function evals   = 20
    # data points      = 3314
    # variables        = 3
    chi-square         = 6.29865854
    reduced chi-square = 0.00190234
    Akaike info crit   = -20758.1139
    Bayesian info crit = -20739.7962
[[Variables]]
    C:    0.04642157 +/- 0.00224340 (4.83%) (init = 0.1)
    m:    1.50598603 +/- 0.01142342 (0.76%) (init = 1.5)
    tau:  0.65211453 +/- 0.05961311 (9.14%) (init = 0.5)
[[Correlations]] (unreported correlations are < 0.100)
    C(C, m)   = -0.997
    C(C, tau) = -0.972
    C(m, tau) =  0.953

```
yprime = np.log10(CDFtruncpow(t=offfitx,
                      C=CDFtruncpowresult.params['C'],
                      m=CDFtruncpowresult.params['m'],
                      tau=CDFtruncpowresult.params['tau'] ))

#plt.plot(log(offfitx),yprime)
figure()
plt.loglog(sortedofftimes, CDFtruncpowresult.best_fit, 'r-')
plt.loglog(offfitx,10**(yprime), '--')
# These two plots should match, indicating that I can call best_fit or build it myself.
```

[<matplotlib.lines.Line2D at 0x1ac37550>]

```
CDFtruncpowresult.params['C'].value
```

0.04642157345630521

```

# Attempt to fit CDF truc power law on log scale.
assert set(isnan(log(CDFofftimes))) == {False}
assert set(isnan(sortedofftimes)) == {False}
