Repository: vivarose/blinker_analysis

# blinker_analysis
Analyzing how long a blinker is on or off

This is a standard type of analysis for a blinking emitter, like a blinking quantum dot or similar. We assume we have data of photoluminescence versus time and that the intensity switches between two levels.

Current branch: everyblinkeranalysis

File: blinker_analysis_with_exponential_fit - 04-21-2018.11,00am.FIBedhBN-03-45degpol, now with truncated fit.ipynb
```
# -*- coding: utf-8 -*-
"""
Created on Sun May 27 17:17:43 2018

Blinker analysis

@author: Viva Horowitz
"""

import numpy as np
import matplotlib as mpl
import matplotlib.pyplot as plt
import pandas as pd
import os
import datetime
import seaborn as sns
sns.set(style='ticks')
sns.set_context('poster')

datadate = '2018-05-31'
datafolder = r'O:\User\Viva\data\2018-05-31_blinking-statistics'
filename = r'04-21-2018.11,00am.FIBedhBN\03-45degreepolarization.txt'
analysisfolder = r'O:\User\Viva\analysis\blinker_analysis'

fitpastemptybin = True

os.chdir(datafolder)

tname = 'Time (s)'
PLname = 'PL Intensity (kcps)'

data = pd.read_csv(filename,
                   skiprows=1,
                   header=None,
                   sep='\t',
                   names=['Time (s)','PL Intensity (kcps)'],
                   usecols=[0,1])

data = data.set_index(tname)
print(data.head())

data.plot()
plt.ylabel('photoluminescence (kCts/s)')
plt.show()

filename = filename.replace('\\','-')
os.chdir(analysisfolder)
today = datetime.date.isoformat(datetime.date.today())
if not os.path.exists('taken-' + datadate):
    os.makedirs('taken-' + datadate)
os.chdir('taken-' + datadate)
```

          PL Intensity (kcps)
Time (s)                     
9.456                    6.50
9.460                    4.75
9.464                    7.50
9.468                   11.00
9.472                   10.75

```
fig1,axPL = plt.subplots()
#axPL.plot(data, 'k')
#axPL.legend.remove()
data.plot(marker='.',linestyle='None',legend=False, ax=axPL, color='k',  alpha=.1)
data.plot(legend=False, alpha=0.2, ax=axPL, color='k')
plt.ylabel('photoluminescence (kCts/s)')
plt.xlabel(tname)

plt.title(filename)

plt.savefig(today + ',' + filename+',blinking.pdf', bbox_inches='tight')
plt.savefig(today + ',' + filename+',blinking.png', bbox_inches='tight', dpi=200)

plt.show()
```

```
data.hist(bins=70)
plt.xlabel('photoluminescence (kCts/s)')
plt.locator_params(axis='x', nbins=10)
ax = plt.gca()

# Need to pick an appropriate threshold between on and off. 
uthreshold = 17
lthreshold = uthreshold-2

ax.axvline(x=uthreshold, color='k')
ax.axvline(x=lthreshold, color = 'k')
#ax.tick_params(axis='x',which='minor',bottom='on')
#ax.xaxis.set_minor_locator(minorLocator)
plt.show()
```

```
# The data was collected at a particular rate
timesetting = data.index[1]-data.index[0]
timesetting
```

0.0040000000000013358

```
data.head()
```

          PL Intensity (kcps)
Time (s)                     
9.456                    6.50
9.460                    4.75
9.464                    7.50
9.468                   11.00
9.472                   10.75

```
data.count()
```

PL Intensity (kcps)    74999
dtype: int64

```
data.describe()
```

       PL Intensity (kcps)
count         74999.000000
mean             18.393432
std              14.194067
min               1.500000
25%               5.750000
50%               9.500000
75%              32.500000
max              69.500000

```
# With an uthreshold and an lthreshold
# This code has an in between status where it won't be counted as remaining in the state 
# but it won't be counted in the other state, either. 
# This seems like the most straightforward way to deal with (rare) cases in between.
# Other options are shown.


threshdata = data[PLname].clip(upper=uthreshold, lower=lthreshold)

data.plot()
plt.ylabel('photoluminescence (kCts/s)')
threshdata.plot()

plt.figure()
threshdata.plot()
plt.ylabel('PL data: high or low')
plt.show()
```

```
# Main method: in between status where it won't be counted as remaining in the state 
# but it won't be counted in the other state, either.
downtimes2= threshdata[threshdata != uthreshold].index
uptimes2=threshdata[threshdata != lthreshold].index

print(uptimes2)
print(downtimes2)
```

Float64Index([  9.532,    9.68,   9.816,  10.024,  10.028,  10.344,  10.564,
               10.832,  10.836,   10.84,
              ...
              309.412, 309.416,  309.42, 309.424, 309.428, 309.432, 309.436,
               309.44, 309.444, 309.448],
             dtype='float64', name=u'Time (s)', length=33913)
Float64Index([  9.456,    9.46,   9.464,   9.468,   9.472,   9.476,    9.48,
                9.484,   9.488,   9.492,
              ...
              309.284, 309.288, 309.292, 309.296,   309.3, 309.304, 309.308,
              309.312, 309.316,  309.32],
             dtype='float64', name=u'Time (s)', length=41928)

```
# Alternate option (not used)
uptimes= threshdata[threshdata == uthreshold].index
downtimes=threshdata[threshdata == lthreshold].index

print(uptimes)
print(downtimes)
```

Float64Index([  9.532,    9.68,   9.816,  10.024,  10.028,  10.344,  10.564,
               10.832,  10.836,   10.84,
              ...
              309.412, 309.416,  309.42, 309.424, 309.428, 309.432, 309.436,
               309.44, 309.444, 309.448],
             dtype='float64', name=u'Time (s)', length=33071)
Float64Index([  9.456,    9.46,   9.464,   9.468,   9.472,   9.476,    9.48,
                9.484,   9.488,   9.492,
              ...
              309.284, 309.288, 309.292, 309.296,   309.3, 309.304, 309.308,
              309.312, 309.316,  309.32],
             dtype='float64', name=u'Time (s)', length=41086)

```
plt.plot(uptimes)
plt.plot(uptimes2)
plt.show()
```

```
uptimes[:-1]
```

Float64Index([  9.532,    9.68,   9.816,  10.024,  10.028,  10.344,  10.564,
               10.832,  10.836,   10.84,
              ...
              309.408, 309.412, 309.416,  309.42, 309.424, 309.428, 309.432,
              309.436,  309.44, 309.444],
             dtype='float64', name=u'Time (s)', length=33070)

```
uptimes[1:]
```

Float64Index([   9.68,   9.816,  10.024,  10.028,  10.344,  10.564,  10.832,
               10.836,   10.84,  10.912,
              ...
              309.412, 309.416,  309.42, 309.424, 309.428, 309.432, 309.436,
               309.44, 309.444, 309.448],
             dtype='float64', name=u'Time (s)', length=33070)

```
# We can compare the two ways of interpreting blinks.
# There is a discrepancy at about 22 seconds between the two interpretations. 
# It's a matter of whether we consider it stayed off or 
# if we consider that it came up enough to have ended the off blink and began another.
# I tend to think it ended one and began another in this case, so I'm going to use uptimesep2 as my off duration.

# subtracting each time from the last time we had the same state gives the amount of time it was not in that state.
# Therefore the separation between up times is in fact the duration of time off.
uptimesep = uptimes[1:] - uptimes[:-1]
uptimesep2 = uptimes2[1:] - uptimes2[:-1]
plt.plot(uptimes[:-1],uptimesep, '.-')
plt.plot(uptimes2[:-1],uptimesep2, '-')
plt.ylim(ymin=3*timesetting)
#plt.axis('equal')
plt.xlabel(tname)
plt.ylabel('duration of blink off (s)')
plt.figure()
data.plot()
plt.show()
```

```
# We can compare the two ways of interpreting blinks. It looks like they mostly agree.

downtimesep = downtimes[1:] - downtimes[:-1]
downtimesep2 = downtimes2[1:] - downtimes2[:-1]
plt.plot(downtimes[:-1],downtimesep,'.-')
plt.plot(downtimes2[:-1],downtimesep2,'-')
plt.ylim(ymin=3*timesetting)
#plt.axis('equal')
plt.xlabel(tname)
plt.ylabel('duration of blink on (s)')
#plt.figure()
data.plot()
plt.show()
```

```
downtimesep2
```

Float64Index([           0.004,            0.004,            0.004,
                         0.004,            0.004,            0.004,
                         0.004,            0.004,            0.004,
                         0.004,
              ...
              0.00400000000002, 0.00400000000002, 0.00399999999996,
              0.00400000000002, 0.00400000000002, 0.00399999999996,
              0.00400000000002, 0.00400000000002, 0.00399999999996,
              0.00400000000002],
             dtype='float64', name=u'Time (s)', length=41927)

```
# I chose to use downtimesep2 and uptimesep2, as detailed above.

ontimes = filter(lambda a: a > 1.5*timesetting, downtimesep2)
offtimes = filter(lambda a: a > 1.5*timesetting, uptimesep2)
```

```
# Choose a nice number of bins to see how the data look.

numonbins = 50
numoffbins = 15

plt.hist(ontimes, bins=numonbins)
plt.xlabel('On time duration (s)')
plt.ylabel('Occurrences')
plt.show()
plt.hist(offtimes, bins=numoffbins)
plt.xlabel('Off time duration (s)')
plt.ylabel('Occurrences')
plt.show()
```

```
## https://stackoverflow.com/questions/32765333/how-do-i-replicate-this-matlab-function-in-numpy/32765547#32765547

def histc(X, bins):
    map_to_bins = np.digitize(X,bins)
    r = np.zeros(bins.shape)
    for i in map_to_bins:
        r[i-1] += 1
    return [r, map_to_bins]
```

```
# http://code.activestate.com/recipes/66472-frange-a-range-function-with-float-increments/
# could also use linspace

def frange(start, end=None, inc=None):
    "A range function, that does accept float increments..."

    if end == None:
        end = start + 0.0
        start = 0.0

    if inc == None:
        inc = 1.0

    L = []
    while 1:
        next = start + len(L) * inc
        if inc > 0 and next >= end:
            break
        elif inc < 0 and next <= end:
            break
        L.append(next)
        
    return L
```

```
## I decided to start my bins at 0. 
# This might be different from the built in hist function.

oninc = max(ontimes)/numonbins
onbins= frange(0,max(ontimes)+oninc*3,oninc)
#print(onbins[0:5])


offinc = max(offtimes)/numoffbins
offbins=np.linspace(0,max(offtimes),numoffbins+1)
print("linspace option (not used):")
print(offbins)
offbins= frange(0,max(offtimes),offinc)
print("frange approach:")
print(offbins)
#print(offbins[0:5])
offbins= frange(0,max(offtimes)+offinc*3,offinc)
print("frange approach and pad 3 bins to right (used):")
print(offbins)

centeredonbins = frange(oninc/2,max(ontimes)+oninc*3+oninc/2,oninc)
centeredoffbins= frange(offinc/2,max(offtimes)+offinc*3+offinc/2,offinc)
#centeredoffbins=np.linspace(offinc/2,max(offtimes)+offinc/2,numoffbins)


print('\n')
print(onbins[-5:])
print(centeredonbins[-5:])

print("Make sure ")
print(len(centeredonbins))
print(len(onbins))
print(len(centeredoffbins))
print(len(offbins))
```

linspace option (not used):
[ 0.          0.11066667  0.22133333  0.332       0.44266667  0.55333333
  0.664       0.77466667  0.88533333  0.996       1.10666667  1.21733333
  1.328       1.43866667  1.54933333  1.66      ]
frange approach:
[0.0, 0.11066666666666668, 0.22133333333333335, 0.33200000000000002, 0.44266666666666671, 0.55333333333333334, 0.66400000000000003, 0.77466666666666673, 0.88533333333333342, 0.99600000000000011, 1.1066666666666667, 1.2173333333333334, 1.3280000000000001, 1.4386666666666668, 1.5493333333333335]
frange approach and pad 3 bins to right (used):
[0.0, 0.11066666666666668, 0.22133333333333335, 0.33200000000000002, 0.44266666666666671, 0.55333333333333334, 0.66400000000000003, 0.77466666666666673, 0.88533333333333342, 0.99600000000000011, 1.1066666666666667, 1.2173333333333334, 1.3280000000000001, 1.4386666666666668, 1.5493333333333335, 1.6600000000000001, 1.7706666666666668, 1.8813333333333335]


[1.8086399999999867, 1.8463199999999864, 1.8839999999999861, 1.9216799999999858, 1.9593599999999856]
[1.8274799999999867, 1.8651599999999864, 1.9028399999999861, 1.9405199999999858, 1.9781999999999855]
Make sure 
53
53
18
18

```
onhist = histc(ontimes, np.asarray(onbins))
offhist = histc(offtimes, np.asarray(offbins))
```

```
onhist
```

[array([  2.49900000e+03,   4.26000000e+02,   1.46000000e+02,
          8.60000000e+01,   5.00000000e+01,   1.90000000e+01,
          1.20000000e+01,   7.00000000e+00,   1.00000000e+01,
          6.00000000e+00,   1.00000000e+01,   6.00000000e+00,
          8.00000000e+00,   6.00000000e+00,   4.00000000e+00,
          4.00000000e+00,   2.00000000e+00,   4.00000000e+00,
          2.00000000e+00,   2.00000000e+00,   2.00000000e+00,
          0.00000000e+00,   0.00000000e+00,   2.00000000e+00,
          1.00000000e+00,   0.00000000e+00,   0.00000000e+00,
          0.00000000e+00,   0.00000000e+00,   1.00000000e+00,
          1.00000000e+00,   0.00000000e+00,   1.00000000e+00,
          0.00000000e+00,   2.00000000e+00,   0.00000000e+00,
          0.00000000e+00,   0.00000000e+00,   0.00000000e+00,
          0.00000000e+00,   0.00000000e+00,   0.00000000e+00,
          0.00000000e+00,   0.00000000e+00,   0.00000000e+00,
          0.00000000e+00,   0.00000000e+00,   0.00000000e+00,
          0.00000000e+00,   0.00000000e+00,   1.00000000e+00,
          0.00000000e+00,   0.00000000e+00]),
 array([ 1,  1,  1, ...,  6,  3, 11], dtype=int64)]

```
offhist
```

[array([  2.92000000e+03,   2.64000000e+02,   7.80000000e+01,
          2.90000000e+01,   1.90000000e+01,   8.00000000e+00,
          5.00000000e+00,   0.00000000e+00,   1.00000000e+00,
          4.00000000e+00,   1.00000000e+00,   1.00000000e+00,
          0.00000000e+00,   1.00000000e+00,   0.00000000e+00,
          1.00000000e+00,   0.00000000e+00,   0.00000000e+00]),
 array([2, 2, 2, ..., 1, 2, 2], dtype=int64)]

```
print("red data are histogram data and black data are shifted to be centered on the bin")

#fig, (ax1,ax2) = plt.subplots(2, 1, sharex=False)
fig,ax1 = plt.subplots()
ax1.plot(centeredonbins,onhist[0],'.-k')
ax1.plot(onbins,onhist[0],'.-r')
plt.hist(ontimes, bins=numonbins)
plt.xlabel('On time duration (s)')
plt.ylabel('Occurrences')
#ax1.set_yscale('symlog')

# Apparently my digitize and the hist function don't quite give the same output. 
# I think the hist command doesn't start at zero.
# Either way is probably fine.

#plt.yscale('log')
#plt.show()
fig,ax2 = plt.subplots()
ax2.plot(centeredoffbins,offhist[0],'.-k')
ax2.plot(offbins,offhist[0],'.-r')
plt.hist(offtimes, bins=numoffbins)
plt.xlabel('Off time duration (s)')
plt.ylabel('Occurrences')
#ax2.set_yscale('symlog')
plt.show()
```

red data are histogram data and black data are shifted to be centered on the bin

```
#fig, (ax1,ax2) = plt.subplots(2, 1, sharex=False)
fig,ax1 = plt.subplots()
ax1.plot(centeredonbins,onhist[0],'.-')
plt.xlabel('On time duration (s)')
plt.ylabel('Occurrences')
ax1.set_yscale('symlog')

#plt.yscale('log')
#plt.show()
fig,ax2 = plt.subplots()
ax2.plot(centeredoffbins,offhist[0],'.-')
plt.xlabel('Off time duration (s)')
plt.ylabel('Occurrences')
ax2.set_yscale('symlog')
plt.show()
```

```
# cut off data above zero bin
onhistl = list(onhist[0])
centeredonbinstrunc = list(centeredonbins) # use the list command to make a copy
if not fitpastemptybin:
    zeroindexon = onhistl.index(0)
    del onhistl[zeroindexon:]
    del centeredonbinstrunc[zeroindexon:]
    
offhistl = list(offhist[0])
centeredoffbinstrunc = list(centeredoffbins) # use the list command to make a copy
if not fitpastemptybin:
    zeroindexoff = offhistl.index(0)
    del offhistl[zeroindexoff:]
    del centeredoffbinstrunc[zeroindexoff:]
```

```
from scipy.optimize import curve_fit
import scipy
scipy.__version__
# need at least version 14.0 of scipy.
```

'0.17.1'

```
def expfit(t, A, tau):
    return (A * np.exp(t/(-tau)))

# on time fit
onparams, onpcov = curve_fit(expfit, centeredonbinstrunc, onhistl,p0 = (30, 0.8))
onfitx = np.linspace(min(centeredonbins),len(onhistl)*oninc,numonbins*5)
onfit = expfit(onfitx,onparams[0],onparams[1])
```

```
# Trying to find good guess
#onparams[1]=-.8
#onfit = 30 * np.exp(centeredonbins/(onparams[1]))
```

```
fig,ax1 = plt.subplots()
ax1.plot(centeredonbins,onhist[0],'.-')
plt.xlabel('On time duration (s)')
plt.ylabel('Occurrences')
#ax1.set_yscale('symlog')
ax1.plot(onfitx,onfit)
plt.title(filename)
plt.show()

fig,ax1 = plt.subplots()
ax1.plot(centeredonbins,onhist[0],'.-')
plt.xlabel('On time duration (s)')
plt.ylabel('Occurrences')
ax1.set_yscale('symlog')
ax1.plot(onfitx,onfit)
plt.title(filename)
plt.show()

plt.imshow(abs(onpcov), cmap="gray", interpolation="nearest", vmin=0)
plt.colorbar()
plt.title('Covariance matrix, absolute values')
plt.show()
print("It's ok to use the uncertainties below as long as there aren't strong diagonal values.")



print  'Coefficient A = ' + str(onparams[0]) + ' ± ' + str(np.sqrt(onpcov[0,0]))
print 'time constant tau = ' + str(onparams[1]) + ' ± ' + str(np.sqrt(onpcov[1,1])) + ' sec'
```

It's ok to use the uncertainties below as long as there aren't strong diagonal values.
Coefficient A = 5831.47541019 ± 110.010288643
time constant tau = 0.0222003680045 ± 0.000434944205829 sec

```
# off time fit
offparams, offpcov = curve_fit(expfit, centeredoffbinstrunc, offhistl,p0 = (30, 0.8))
offfitx = np.linspace(min(centeredoffbins),len(offhistl)*offinc,numoffbins*5)
offfit = expfit(offfitx,offparams[0],offparams[1])

# display
fig,ax1 = plt.subplots()
ax1.plot(centeredoffbins,offhist[0],'.-')
plt.xlabel('Off time duration (s)')
plt.ylabel('Occurrences')
#ax1.set_yscale('symlog')
ax1.plot(offfitx,offfit)
plt.title(filename)
plt.show()

fig,ax1 = plt.subplots()
plt.hist(offtimes, bins=numoffbins)
plt.xlabel('Off time duration (s)')
plt.ylabel('Occurrences')
ax1.plot(offfitx,offfit)
plt.title(filename)
plt.show()

fig,ax1 = plt.subplots()
ax1.plot(centeredoffbins,offhist[0],'.-')
plt.xlabel('Off time duration (s)')
plt.ylabel('Occurrences')
ax1.set_yscale('symlog')
ax1.plot(offfitx,offfit)
plt.title(filename)
plt.show()

plt.imshow(abs(offpcov), cmap="gray", interpolation="nearest", vmin=0)
plt.colorbar()
plt.title('Covariance matrix, absolute values')
plt.show()
print("It's ok to use the uncertainties below as long as there aren't strong diagonal values.")



print  'Coefficient A = ' + str(offparams[0]) + ' ± ' + str(np.sqrt(offpcov[0,0]))
print 'time constant tau = ' + str(offparams[1]) + ' ± ' + str(np.sqrt(offpcov[1,1])) + ' sec'
```

It's ok to use the uncertainties below as long as there aren't strong diagonal values.
Coefficient A = 9519.6676029 ± 280.115207345
time constant tau = 0.0468152464674 ± 0.0011256390056 sec

```
from matplotlib.offsetbox import AnchoredText
```

```
fig,ax1 = plt.subplots()
ax1.plot(centeredoffbins,offhist[0],'o-')
plt.xlabel('Off time duration (s)')
plt.ylabel('Occurrences')
#ax1.set_yscale('symlog')
ax1.plot(offfitx,offfit)
plt.text(1.0,0.9,'tau = '  + str(offparams[1]) + ' +/- '  + str(np.sqrt(offpcov[1,1])) + ' sec',
         horizontalalignment='right', transform = ax1.transAxes, fontsize=12)
plt.title(filename)

plt.show()
```

```
# Save figures

mpl.rcParams['figure.dpi'] = 200

font = {'size'   : 22}
plt.rc('font', **font)

if fitpastemptybin:
    infostr = ',fitpast0'
else:
    infostr = ''

# display off blinks
fig,ax1 = plt.subplots()
ax1.plot(centeredoffbins,offhist[0],'o-')
plt.xlabel('Off time duration (s)')
plt.ylabel('Occurrences')
#ax1.set_yscale('symlog')
ax1.plot(offfitx,offfit)
plt.text(3,3,'tau = '  + str(offparams[1]) + ' +/- '  + str(np.sqrt(offpcov[1,1])) + ' sec',
         horizontalalignment='right', transform = ax.transAxes, fontsize=12)
plt.title(filename)

plt.savefig(today + ',' + filename+',offblinks' + infostr + '.pdf', bbox_inches='tight')
plt.savefig(today + ',' + filename+',offblinks' + infostr + '.png', bbox_inches='tight')

print 'off time constant tau = ' + str(offparams[1]) + ' ± ' + str(np.sqrt(offpcov[1,1])) + ' sec'


# On blinks
fig,ax1 = plt.subplots()
ax1.plot(centeredonbins,onhist[0],'o-')
plt.xlabel('On time duration (s)')
plt.ylabel('Occurrences')
#ax1.set_yscale('symlog')
ax1.plot(onfitx,onfit)
plt.text(3,3,'tau = '  + str(onparams[1]) + ' +/- '  + str(np.sqrt(onpcov[1,1])) + ' sec',
         horizontalalignment='right', transform = ax.transAxes, fontsize=12)
plt.title(filename)

plt.savefig(today + ',' + filename+',onblinks' + infostr + '.pdf', bbox_inches='tight')
plt.savefig(today + ',' + filename+',onblinks' + infostr + '.png', bbox_inches='tight')


print 'on time constant tau = ' + str(onparams[1]) + ' ± ' + str(np.sqrt(onpcov[1,1])) + ' sec'

fig1,axPL = plt.subplots()
#axPL.plot(data, 'k')
#axPL.legend.remove()
data.plot(marker='.',linestyle='None',legend=False, ax=axPL, color='k',  alpha=.1)
data.plot(legend=False, alpha=0.2, ax=axPL, color='k')
plt.ylabel('photoluminescence (kCts/s)')
plt.xlabel(tname)
plt.title(filename)

plt.savefig(today + ',' + filename+',blinking.pdf', bbox_inches='tight')
plt.savefig(today + ',' + filename+',blinking.png', bbox_inches='tight')


fig2,axPL = plt.subplots()
data.plot(marker='.',linestyle='None',legend=False, alpha=0.1, ax=axPL, color='k')
data.plot(legend=False, alpha=0.2, ax=axPL, color='k')
threshdata.plot(legend=False)
plt.ylabel('photoluminescence (kCts/s)')
plt.xlabel(tname)
plt.title(filename)

plt.savefig(today + ',' + filename+',blinkingandthreshold.pdf', bbox_inches='tight')
plt.savefig(today + ',' + filename+',blinkingandthreshold.png', bbox_inches='tight')


plt.show()
```

off time constant tau = 0.0468152464674 ± 0.0011256390056 sec
on time constant tau = 0.0222003680045 ± 0.000434944205829 sec

```
## I'm not sure whether the bins should be aligned left or center. 
# I already did centered alignment; 
# here's left alignment.
## It turns out it doesn't affect the characteristic time tau.

if not fitpastemptybin:
    
    mpl.rcParams.update(mpl.rcParamsDefault)
    
    del offparams
    del offpcov
    del offfitx
    del offfit
    
    # off time fit
    offparams, offpcov = curve_fit(expfit, offbins, offhist[0],p0 = (30, 0.8))
    offfitx = np.linspace(min(offbins),max(offtimes)+2.0*offinc,numoffbins*5)
    offfit = expfit(offfitx,offparams[0],offparams[1])
    
    # plot
    fig,ax1 = plt.subplots()
    ax1.plot(offbins,offhist[0],'.-')
    plt.xlabel('Off time duration (s)')
    plt.ylabel('Occurrences')
    #ax1.set_yscale('symlog')
    ax1.plot(offfitx,offfit)
    plt.title('LEFT ALIGN ' + filename)
    plt.show()
    
    fig,ax1 = plt.subplots()
    ax1.plot(offbins,offhist[0],'.-')
    plt.xlabel('Off time duration (s)')
    plt.ylabel('Occurrences')
    ax1.set_yscale('symlog')
    ax1.plot(offfitx,offfit)
    plt.title('LEFT ALIGN ' + filename)
    plt.show()
    
    plt.imshow(abs(offpcov), cmap="gray", interpolation="nearest", vmin=0)
    plt.colorbar()
    plt.title('Covariance matrix, absolute values')
    plt.show()
    print("It's ok to use the uncertainties below as long as there aren't strong diagonal values.")
    
    
    print('LEFT ALIGN')
    print('Coefficient A = ' + str(offparams[0]) + ' ± ' + str(np.sqrt(offpcov[0,0])))
    print('time constant tau = ' + str(offparams[1]) + ' ± ' + str(np.sqrt(offpcov[1,1])) + ' sec')
```

```

```

File: blinker_analysis_with_exponential_fit - 100HzPLvstime4-21-2018.11,00am, after 96s.ipynb
```
# -*- coding: utf-8 -*-
"""
Created on Sun May 27 17:17:43 2018

Blinker analysis

@author: Viva Horowitz
"""

import numpy as np
import matplotlib.pyplot as plt
import pandas as pd
import os
import datetime
import seaborn as sns
sns.set(style='ticks')
sns.set_context('poster')

datadate = '2018-05-31'
datafolder = r'O:\User\Viva\data\2018-05-31_blinking-statistics'
filename = '100HzPLvstime4-21-2018.11,00am.txt'
analysisfolder = r'O:\User\Viva\analysis\blinker_analysis'

os.chdir(datafolder)

tname = 'Time (s)'
PLname = 'PL Intensity (kcps)'

data = pd.read_csv(filename,
                   skiprows=1,
                   header=None,
                   sep='\t',
                   names=['Time (s)','PL Intensity (kcps)'],
                   usecols=[0,1])

data = data.set_index(tname)
print(data.head())

data.plot()
plt.ylabel('photoluminescence (kCts/s)')
plt.show()


os.chdir(analysisfolder)
today = datetime.date.isoformat(datetime.date.today())
if not os.path.exists('taken-' + datadate):
    os.makedirs('taken-' + datadate)
os.chdir('taken-' + datadate)
```

          PL Intensity (kcps)
Time (s)                     
5.71                      4.1
5.72                      4.8
5.73                      4.1
5.74                      4.8
5.75                      3.0

```
fig1,axPL = plt.subplots()
#axPL.plot(data, 'k')
#axPL.legend.remove()
data.plot(marker='.',linestyle='None',legend=False, ax=axPL, color='k',  alpha=.1)
data.plot(legend=False, alpha=0.2, ax=axPL, color='k')
plt.ylabel('photoluminescence (kCts/s)')
plt.xlabel(tname)

plt.title(filename)

plt.savefig(today + ',' + filename+'blinking.pdf', bbox_inches='tight')
plt.savefig(today + ',' + filename+'blinking.png', bbox_inches='tight', dpi=200)

plt.show()
```

```
datatrim = data[95.2:100]

datatrim.plot()
plt.show()
```

```
data=data[95.4:]
filename = filename + ', after96sec'

fig1,axPL = plt.subplots()
#axPL.plot(data, 'k')
#axPL.legend.remove()
data.plot(marker='.',linestyle='None',legend=False, ax=axPL, color='k',  alpha=.1)
data.plot(legend=False, alpha=0.2, ax=axPL, color='k')
plt.ylabel('photoluminescence (kCts/s)')
plt.xlabel(tname)

plt.title(filename)

plt.savefig(today + ',' + filename+'blinking.pdf', bbox_inches='tight')
plt.savefig(today + ',' + filename+'blinking.png', bbox_inches='tight', dpi=200)

plt.show()
```

```
# The data was collected at a particular rate
timesetting = data.index[1]-data.index[0]
fps = 1/timesetting
timesetting
```

0.0099999999999909051

```
binsequence = np.arange(data.min(), data.max(), fps/350)
len(binsequence)
```

56

```
data.hist(bins= binsequence)
plt.xlabel('photoluminescence (kCts/s), ')
plt.locator_params(axis='x', nbins=10)
ax = plt.gca()

plt.title(filename)

# Need to pick an appropriate threshold between on and off. 
uthreshold = 8
lthreshold = uthreshold-.5

#ax.axvline(x=uthreshold, color='k')
#ax.axvline(x=lthreshold, color = 'k')
#ax.tick_params(axis='x',which='minor',bottom='on')
#ax.xaxis.set_minor_locator(minorLocator)
plt.show()
```

```
data.head()
```

          PL Intensity (kcps)
Time (s)                     
95.40                     8.5
95.41                     9.3
95.42                     8.5
95.43                     9.5
95.44                     8.5

```
data.count()
```

PL Intensity (kcps)    6031
dtype: int64

```
data.describe()
```

       PL Intensity (kcps)
count          6031.000000
mean              8.748897
std               1.876617
min               2.700000
25%               7.400000
50%               8.500000
75%               9.800000
max              18.500000

```
# With an uthreshold and an lthreshold
# This code has an in between status where it won't be counted as remaining in the state 
# but it won't be counted in the other state, either. 
# This seems like the most straightforward way to deal with (rare) cases in between.
# Other options are shown.


threshdata = data[PLname].clip(upper=uthreshold, lower=lthreshold)

data.plot()
plt.ylabel('photoluminescence (kCts/s)')
threshdata.plot()

plt.figure()
threshdata.plot()
plt.ylabel('PL data: high or low')
plt.show()
```

```
# Main method: in between status where it won't be counted as remaining in the state 
# but it won't be counted in the other state, either.
downtimes2= threshdata[threshdata != uthreshold].index
uptimes2=threshdata[threshdata != lthreshold].index

print(uptimes2)
print(downtimes2)
```

Float64Index([  95.4,  95.41,  95.42,  95.43,  95.44,  95.45,  95.47,  95.48,
               95.49,   95.5,
              ...
              155.48, 155.52, 155.53, 155.55, 155.56, 155.57, 155.59,  155.6,
              155.64, 155.68],
             dtype='float64', name=u'Time (s)', length=4378)
Float64Index([ 95.45,  95.46,  95.52,  95.55,  95.59,  95.61,  95.62,  95.63,
               95.67,  95.69,
              ...
               155.6, 155.61, 155.62, 155.63, 155.64, 155.65, 155.66, 155.67,
              155.69,  155.7],
             dtype='float64', name=u'Time (s)', length=2231)

```
# Alternate option (not used)
uptimes= threshdata[threshdata == uthreshold].index
downtimes=threshdata[threshdata == lthreshold].index

print(uptimes)
print(downtimes)
```

Float64Index([  95.4,  95.41,  95.42,  95.43,  95.44,  95.47,  95.48,  95.49,
                95.5,  95.51,
              ...
              155.37, 155.41, 155.43, 155.44, 155.46, 155.47, 155.56, 155.57,
              155.59, 155.68],
             dtype='float64', name=u'Time (s)', length=3800)
Float64Index([ 95.46,  95.55,  95.63,  95.67,  95.81,  95.99,  96.13,  96.29,
               96.34,  96.74,
              ...
              155.54, 155.58, 155.61, 155.62, 155.63, 155.65, 155.66, 155.67,
              155.69,  155.7],
             dtype='float64', name=u'Time (s)', length=1653)

```
plt.plot(uptimes)
plt.plot(uptimes2)
plt.show()
```

```
uptimes[:-1]
```

Float64Index([  95.4,  95.41,  95.42,  95.43,  95.44,  95.47,  95.48,  95.49,
                95.5,  95.51,
              ...
              155.32, 155.37, 155.41, 155.43, 155.44, 155.46, 155.47, 155.56,
              155.57, 155.59],
             dtype='float64', name=u'Time (s)', length=3799)

```
uptimes[1:]
```

Float64Index([ 95.41,  95.42,  95.43,  95.44,  95.47,  95.48,  95.49,   95.5,
               95.51,  95.53,
              ...
              155.37, 155.41, 155.43, 155.44, 155.46, 155.47, 155.56, 155.57,
              155.59, 155.68],
             dtype='float64', name=u'Time (s)', length=3799)

```
# We can compare the two ways of interpreting blinks.
# There is a discrepancy at about 22 seconds between the two interpretations. 
# It's a matter of whether we consider it stayed off or 
# if we consider that it came up enough to have ended the off blink and began another.
# I tend to think it ended one and began another in this case, so I'm going to use uptimesep2 as my off duration.

# subtracting each time from the last time we had the same state gives the amount of time it was not in that state.
# Therefore the separation between up times is in fact the duration of time off.
uptimesep = uptimes[1:] - uptimes[:-1]
uptimesep2 = uptimes2[1:] - uptimes2[:-1]
plt.plot(uptimes[:-1],uptimesep, '.-')
plt.plot(uptimes2[:-1],uptimesep2, '-')
plt.ylim(ymin=3*timesetting)
#plt.axis('equal')
plt.xlabel(tname)
plt.ylabel('duration of blink off (s)')
plt.figure()
data.plot()
plt.show()
```

```
# We can compare the two ways of interpreting blinks. It looks like they mostly agree.

downtimesep = downtimes[1:] - downtimes[:-1]
downtimesep2 = downtimes2[1:] - downtimes2[:-1]
plt.plot(downtimes[:-1],downtimesep,'.-')
plt.plot(downtimes2[:-1],downtimesep2,'-')
plt.ylim(ymin=3*timesetting)
#plt.axis('equal')
plt.xlabel(tname)
plt.ylabel('duration of blink on (s)')
#plt.figure()
data.plot()
plt.show()
```

```
downtimesep2
```

Float64Index([0.00999999999999,             0.06,             0.03,
                          0.04,             0.02,             0.01,
              0.00999999999999,             0.04,             0.02,
                          0.12,
              ...
                          0.02,             0.01, 0.00999999999999,
              0.00999999999999, 0.00999999999999,             0.01,
              0.00999999999999, 0.00999999999999,             0.02,
              0.00999999999999],
             dtype='float64', name=u'Time (s)', length=2230)

```
# I chose to use downtimesep2 and uptimesep2, as detailed above.

ontimes = filter(lambda a: a > 1.5*timesetting, downtimesep2)
offtimes = filter(lambda a: a > 1.5*timesetting, uptimesep2)
```

```
# Choose a nice number of bins to see how the data look.

numonbins = 50
numoffbins = 15

plt.hist(ontimes, bins=numonbins)
plt.xlabel('On time duration (s)')
plt.ylabel('Occurrences')
plt.show()
plt.hist(offtimes, bins=numoffbins)
plt.xlabel('Off time duration (s)')
plt.ylabel('Occurrences')
plt.show()
```

```
## https://stackoverflow.com/questions/32765333/how-do-i-replicate-this-matlab-function-in-numpy/32765547#32765547

def histc(X, bins):
    map_to_bins = np.digitize(X,bins)
    r = np.zeros(bins.shape)
    for i in map_to_bins:
        r[i-1] += 1
    return [r, map_to_bins]
```

```
# http://code.activestate.com/recipes/66472-frange-a-range-function-with-float-increments/
# could also use linspace

def frange(start, end=None, inc=None):
    "A range function, that does accept float increments..."

    if end == None:
        end = start + 0.0
        start = 0.0

    if inc == None:
        inc = 1.0

    L = []
    while 1:
        next = start + len(L) * inc
        if inc > 0 and next >= end:
            break
        elif inc < 0 and next <= end:
            break
        L.append(next)
        
    return L
```

```
## I decided to start my bins at 0. 
# This might be different from the built in hist function.

oninc = max(ontimes)/numonbins
onbins= frange(0,max(ontimes)+oninc*3,oninc)
#print(onbins[0:5])


offinc = max(offtimes)/numoffbins
offbins=np.linspace(0,max(offtimes),numoffbins+1)
print("linspace option (not used):")
print(offbins)
offbins= frange(0,max(offtimes),offinc)
print("frange approach:")
print(offbins)
#print(offbins[0:5])
offbins= frange(0,max(offtimes)+offinc*3,offinc)
print("frange approach and pad 3 bins to right (used):")
print(offbins)

centeredonbins = frange(oninc/2,max(ontimes)+oninc*3+oninc/2,oninc)
centeredoffbins= frange(offinc/2,max(offtimes)+offinc*3+offinc/2,offinc)
#centeredoffbins=np.linspace(offinc/2,max(offtimes)+offinc/2,numoffbins)


print('\n')
print(onbins[-5:])
print(centeredonbins[-5:])

print("Make sure ")
print(len(centeredonbins))
print(len(onbins))
print(len(centeredoffbins))
print(len(offbins))
```

linspace option (not used):
[ 0.     0.012  0.024  0.036  0.048  0.06   0.072  0.084  0.096  0.108
  0.12   0.132  0.144  0.156  0.168  0.18 ]
frange approach:
[0.0, 0.012000000000000455, 0.024000000000000909, 0.036000000000001364, 0.048000000000001819, 0.060000000000002274, 0.072000000000002728, 0.084000000000003183, 0.096000000000003638, 0.10800000000000409, 0.12000000000000455, 0.132000000000005, 0.14400000000000546, 0.15600000000000591, 0.16800000000000637]
frange approach and pad 3 bins to right (used):
[0.0, 0.012000000000000455, 0.024000000000000909, 0.036000000000001364, 0.048000000000001819, 0.060000000000002274, 0.072000000000002728, 0.084000000000003183, 0.096000000000003638, 0.10800000000000409, 0.12000000000000455, 0.132000000000005, 0.14400000000000546, 0.15600000000000591, 0.16800000000000637, 0.18000000000000682, 0.19200000000000728, 0.20400000000000773]


[2.102399999999998, 2.1461999999999981, 2.1899999999999977, 2.2337999999999978, 2.2775999999999978]
[2.1242999999999981, 2.1680999999999981, 2.2118999999999978, 2.2556999999999978, 2.2994999999999979]
Make sure 
53
53
18
18

```
onhist = histc(ontimes, np.asarray(onbins))
offhist = histc(offtimes, np.asarray(offbins))
```

```
onhist
```

[array([ 692.,  111.,   42.,   20.,    8.,    6.,    3.,    5.,    0.,
           2.,    2.,    1.,    0.,    1.,    0.,    1.,    1.,    0.,
           2.,    0.,    0.,    0.,    0.,    0.,    1.,    0.,    0.,
           0.,    0.,    0.,    0.,    0.,    0.,    0.,    0.,    0.,
           0.,    0.,    0.,    0.,    0.,    0.,    0.,    0.,    0.,
           0.,    0.,    0.,    0.,    0.,    1.,    0.,    0.]),
 array([ 2,  1,  1,  1,  1,  1,  3,  5,  4,  4,  2,  3,  8,  1,  2,  5,  2,
         4,  7,  6,  1,  1,  2,  4,  1,  1,  1,  6,  1,  3,  7,  1,  1,  1,
         1,  2,  1,  1,  1,  1,  1,  1,  3,  3,  1,  2,  1,  2,  3,  1,  1,
        12,  4,  1,  2,  1,  2,  5,  1,  2,  2,  1,  3,  2,  1,  3,  4,  4,
         3,  2,  3,  1,  5,  2,  2,  1,  7,  1,  1,  1,  2,  1,  3,  1,  3,
        10,  6,  4,  1,  8,  2,  4,  1,  1,  3,  2,  1,  1,  1,  3,  1,  1,
         1,  1,  2,  1,  1,  1, 17,  8,  1,  1,  1,  1,  1,  1,  2,  1,  1,
         1,  1,  1,  1,  3,  1,  1,  1,  1,  1,  1,  1,  1,  1,  2,  1,  2,
         1,  1,  1,  1,  1,  2,  1,  1,  1,  1,  2,  1,  2,  1,  2,  1,  1,
         1,  1,  1,  2,  1,  2,  1,  4,  1,  2,  1,  1,  4,  2,  4,  3,  3,
         2,  2,  5,  3,  6,  2,  2,  1,  3,  8,  1, 14,  4,  4,  2,  1,  2,
         1,  5,  3,  1,  3,  2,  6,  2,  3,  1,  1,  2,  1,  2,  2,  2,  4,
         2,  1,  1,  2,  3,  3,  6,  4,  2,  1,  1,  1,  1,  1, 25, 10, 11,
        19, 16,  1,  4,  1,  1,  2,  3,  3,  2,  1,  1,  1,  1,  1,  3,  1,
         1,  1,  1,  1,  1,  1,  2,  2,  1,  2,  1,  2,  1,  1,  1,  1,  1,
         1,  1,  1,  1,  1,  1,  2,  3,  1,  1,  1,  2,  1,  1,  2,  1,  2,
         3,  1,  1,  1,  1,  1,  3,  1,  3,  2,  1,  3,  1,  1,  1,  2,  1,
         1,  1,  1,  4,  1,  1,  1,  1,  1,  1,  1,  2,  1,  1,  1,  1,  1,
         1,  1,  1,  1,  1,  1,  1,  1,  1,  2,  1,  1,  1,  2,  1,  1,  1,
         1,  1,  1,  1,  1,  2,  1,  1,  1,  2,  1,  1,  2,  2,  2,  1,  1,
         1,  1,  1,  1,  1,  1,  1,  1,  1,  1,  1,  1,  1,  1,  1,  1,  1,
         1,  1,  1,  3,  1,  1,  1,  1,  1,  1,  1,  1,  1,  1,  1,  1,  1,
         1,  2,  1,  1,  1,  1,  1,  1,  1,  1,  1,  1,  1,  1,  1,  3,  1,
         1,  1,  1,  1,  1,  1,  1,  1,  1,  1,  1,  1,  1,  1,  1,  1,  1,
         1,  1,  2,  1,  1,  1,  1,  1,  1,  1,  1,  1,  1,  1,  1,  1,  1,
         1,  1,  1,  1,  1,  1,  1,  1,  1,  1,  1,  1,  1,  1,  2,  1,  1,
         1,  1,  1,  1,  1,  1,  1,  2,  1,  1,  1,  1,  1,  1,  1,  1,  1,
         1,  1,  1,  1,  1,  1,  1,  1,  1,  1,  1,  1,  1,  1,  1,  1,  1,
         1,  1,  1,  1,  2,  1,  1,  1,  1,  1,  1,  1,  1,  1,  1,  1,  1,
         1,  1,  2,  1,  1,  1,  1,  2,  1,  1,  1,  1,  1,  1,  1,  1,  1,
         5,  1,  1,  1,  2,  1,  1,  1,  1,  2,  1,  1,  1,  1,  1,  1,  1,
         1,  1,  1,  1,  1,  1,  2,  1,  1,  1,  1,  1,  1,  1,  1,  1,  1,
         1,  1,  2,  1,  1,  1,  1,  1,  2,  1,  1,  1,  1,  2,  1,  1,  1,
         1,  1,  1,  1,  1,  1,  2,  1,  1,  1,  1,  1,  2,  1,  1,  2,  1,
         1,  1,  1,  1,  1,  1,  1,  1,  1,  1,  1,  1,  1,  1,  2,  1,  1,
         1,  1,  1,  1,  1,  1,  1,  1,  1,  1,  2,  1,  1,  1,  1,  1,  1,
         1,  1,  1,  1,  1,  1,  1,  1,  1,  1,  1,  2,  1,  1,  1,  1,  2,
         1,  1,  2,  1,  1,  1,  1,  1,  1,  1,  1,  1,  1,  1,  1,  1,  1,
         1,  1,  1,  1,  1,  1,  1,  1,  2,  4,  1,  1,  1,  1,  1,  1,  1,
         1,  1,  3,  2,  3,  1,  1,  1,  2,  1,  1,  1,  1,  1,  1,  1,  1,
         1,  1,  1,  1,  2,  1,  2,  1,  1,  1,  1,  2,  1,  1,  1,  1,  1,
         1,  1,  1,  1,  1,  1,  1,  1,  1,  1,  1,  1,  1,  3,  1,  1,  1,
         1,  1,  1,  1,  1,  1,  1,  1,  1,  1,  1,  2,  1,  1,  1,  1,  1,
         1,  1,  1,  1,  2,  3,  2,  1,  1,  1,  1,  1,  1,  1,  1,  1,  1,
         1,  1,  2,  3,  1,  1,  2,  1,  3,  1,  2,  1,  1,  2,  2,  2,  1,
         3,  3,  2,  2,  1,  1,  1,  1,  1,  1,  1,  1,  2, 19,  4,  5,  1,
         1,  1,  1,  1, 11,  8,  1,  1, 51,  1,  1,  1,  1,  1,  1,  1,  1,
         1,  1,  1,  1,  1,  1,  1,  2,  1,  1,  1,  1,  1,  1,  1,  1,  1,
         1,  2,  1,  1,  1,  1,  1,  1,  1,  1,  1,  1,  1,  1,  1,  1,  2,
         1,  1,  1,  1,  1,  1,  2,  1,  1,  1,  1,  1,  1,  1,  1,  2,  1,
         1,  1,  1,  1,  1,  1,  1,  1,  1,  1,  1,  1,  1,  1,  1,  1,  1,
         1,  1,  2,  1,  1,  1,  1,  1,  1,  1,  1,  1,  1,  1,  1,  1,  1,
         1,  1,  1,  1,  1,  1,  1,  1,  1,  1,  1,  1,  1,  1,  1], dtype=int64)]

```
offhist
```

[array([   0.,  477.,  159.,   85.,   48.,   39.,    6.,    3.,    1.,
           3.,    4.,    1.,    0.,    1.,    0.,    1.,    0.,    0.]),
 array([ 2,  2,  2,  2,  2,  2,  2,  2,  2,  2,  2,  2,  2,  2,  2,  2,  2,
         2,  2,  2,  4,  2,  2,  2,  2,  2,  3,  2,  2,  2,  2,  2,  2,  2,
         2,  5,  2,  3,  2,  2,  2,  2,  2,  2,  3,  3,  2,  2,  2,  2,  2,
         3,  2,  2,  2,  2,  2,  2,  3,  2,  2,  4,  3,  5,  2,  8,  3,  3,
         2,  2,  2,  3,  3,  2,  2,  4,  3,  3,  5,  2,  2,  2,  2,  2,  2,
         2,  3,  2,  2,  4,  3,  6,  2,  2,  2,  2,  3,  4,  2,  2,  2,  5,
         4,  2,  2,  3,  3,  3,  2,  2,  2,  2,  2,  2,  2,  2,  2,  2,  2,
         2,  2,  2,  2,  2,  2,  2,  2,  3,  2,  2,  2,  2,  2,  2,  2,  2,
         2,  2,  2,  2,  3,  3,  3,  2,  3,  3,  2,  2,  2,  2,  2,  2,  2,
         2,  2,  4,  3,  2,  2,  3,  2,  2,  2,  2,  2,  2,  2,  2,  2,  2,
         2,  4,  2,  3,  3,  5,  4,  4,  2,  5,  3,  3,  2,  2,  2,  2,  2,
         2,  2,  2,  2,  2,  3,  2,  3,  2,  2,  2,  4,  3,  2,  2,  4,  2,
         6,  2,  4,  2,  2,  4,  4,  6,  6,  2,  2,  5,  6,  6,  4,  4,  2,
         3,  2,  2,  2,  2,  2,  6,  3,  2,  6,  3,  2,  2,  2,  2,  4,  2,
         2,  6,  2,  2,  2,  3,  3,  2,  3,  2,  2,  2,  3,  4,  2,  2,  6,
         2,  2,  3,  2,  3,  2,  2,  2,  2,  3,  2,  3,  2,  2,  2,  2,  4,
         6,  2,  3,  6,  2,  2,  3,  2,  2,  2,  2,  2,  5,  3,  2,  3,  2,
         2,  2,  2,  2,  2,  3,  2,  3,  2,  2,  2,  3,  3,  2,  5,  3,  5,
         2,  2,  2,  2,  2,  2,  5,  3,  7,  3,  2,  2,  2,  3,  2,  3,  2,
         2,  2,  5,  2,  2,  2,  2,  4,  2,  3,  2,  2,  2,  5,  4,  4,  9,
         4,  4,  6,  4,  2,  3,  2,  3,  3,  4,  3,  2,  3,  6,  2,  2,  3,
         2,  5,  2,  6,  4,  3,  2,  6,  2,  2,  4,  4,  3,  2,  3,  2,  3,
         6,  3,  3,  6,  4,  2,  4, 11,  3,  2,  2,  2,  2,  3,  2,  2,  2,
         2,  2,  3,  2,  2,  5,  2,  2,  2,  2,  4,  2,  5,  5,  6,  3,  2,
         7,  6,  2,  2,  2,  6,  4,  2,  2,  4,  2,  4,  6,  3,  2,  5,  2,
         5,  4,  2,  2,  3,  2,  4,  2,  2,  2,  2,  3,  3,  3,  3,  3,  2,
         2,  2,  2,  2,  3,  2,  3,  2,  3,  2,  3,  2,  5,  3,  3,  2,  5,
         3,  2,  2,  4,  2,  2,  2,  2,  2,  2,  3,  2,  4,  8,  3,  5,  2,
         2,  6,  5,  5,  2,  2,  3,  2,  5,  2,  5,  5,  4,  2,  2,  4,  4,
         5,  4,  2,  5,  4,  2,  2,  2,  2,  3,  2,  3,  2,  3,  3,  3,  2,
         2,  6,  4,  4,  2,  2,  2,  2,  2,  4,  6,  4,  2,  6,  2,  2,  3,
         4,  2,  3,  2,  2,  3,  3,  4,  4,  6,  2,  6,  2,  2,  2,  2,  3,
         5,  3,  4,  3,  6,  2,  4,  4,  2, 10,  2,  6, 10,  2,  3,  3,  2,
         5,  7,  2,  3,  2,  2,  2,  2,  2,  6,  2,  2,  2,  2,  2,  2,  2,
         2,  2,  2,  2,  3,  2,  2,  2,  3,  2,  3,  2,  2,  3,  2,  2,  2,
         2,  4,  4,  4,  3,  2,  2,  5,  4,  6,  3,  3,  2,  2,  2,  2,  2,
         2,  3,  3,  3,  3,  4,  8,  2,  6,  5,  2,  2,  5,  5,  2,  2,  2,
         2,  4,  3,  5,  2,  2,  2,  2,  4,  2,  4,  4,  2,  2,  2,  2,  2,
         2,  3,  3,  6,  6,  3,  4,  3,  2,  2,  5,  2,  3,  5,  2,  2,  2,
         2,  2,  3,  2,  2,  2,  2,  2,  2,  4,  2,  2,  2,  2,  3,  4,  2,
         3,  3,  2,  2,  3,  2,  2,  2,  3,  3,  2,  2,  2,  2,  3,  2,  2,
         3,  2,  2,  3,  2,  2,  2,  7,  3,  5,  4,  2,  3,  4,  2,  2,  2,
        16,  3,  2,  3,  2,  3,  2,  3,  6,  4,  2,  2,  5,  2,  2,  3,  5,
         2,  2,  5,  3,  6,  3,  3,  2,  3,  2,  2,  2,  2,  3,  2,  3,  7,
         2,  2,  2,  5,  2,  2,  3,  4,  2,  4,  2,  4,  2,  3,  2,  2,  3,
         2,  2,  2,  2,  2,  5,  7,  5,  2,  3,  3,  2,  4,  2,  2,  2,  4,
         3,  2,  2,  2,  2,  2,  3,  2,  2,  4,  2,  4,  3,  4,  2,  2,  5,
         5, 14,  4,  4,  2,  3,  2,  2, 10, 11,  3,  3, 11, 12,  5,  6,  3,
        11,  6,  4,  2,  4,  2,  2,  4,  2,  2,  4,  4], dtype=int64)]

```
print("red data are histogram data and black data are shifted to be centered on the bin")

#fig, (ax1,ax2) = plt.subplots(2, 1, sharex=False)
fig,ax1 = plt.subplots()
ax1.plot(centeredonbins,onhist[0],'.-k')
ax1.plot(onbins,onhist[0],'.-r')
plt.hist(ontimes, bins=numonbins)
plt.xlabel('On time duration (s)')
plt.ylabel('Occurrences')
#ax1.set_yscale('symlog')

# Apparently my digitize and the hist function don't quite give the same output. 
# I think the hist command doesn't start at zero.
# Either way is probably fine.

#plt.yscale('log')
#plt.show()
fig,ax2 = plt.subplots()
ax2.plot(centeredoffbins,offhist[0],'.-k')
ax2.plot(offbins,offhist[0],'.-r')
plt.hist(offtimes, bins=numoffbins)
plt.xlabel('Off time duration (s)')
plt.ylabel('Occurrences')
#ax2.set_yscale('symlog')
plt.show()
```

red data are histogram data and black data are shifted to be centered on the bin

```
#fig, (ax1,ax2) = plt.subplots(2, 1, sharex=False)
fig,ax1 = plt.subplots()
ax1.plot(centeredonbins,onhist[0],'.-')
plt.xlabel('On time duration (s)')
plt.ylabel('Occurrences')
ax1.set_yscale('symlog')

#plt.yscale('log')
#plt.show()
fig,ax2 = plt.subplots()
ax2.plot(centeredoffbins,offhist[0],'.-')
plt.xlabel('Off time duration (s)')
plt.ylabel('Occurrences')
ax2.set_yscale('symlog')
plt.show()
```

```
from scipy.optimize import curve_fit
import scipy
scipy.__version__
# need at least version 14.0 of scipy.
```

'0.17.1'

```
def expfit(t, A, tau):
    return (A * np.exp(t/(-tau)))

# on time fit
onparams, onpcov = curve_fit(expfit, centeredonbins, onhist[0],p0 = (30, 0.8))
onfitx = np.linspace(min(centeredonbins),max(ontimes)+oninc*3,numonbins*5)
onfit = expfit(onfitx,onparams[0],onparams[1])
```

```
# Trying to find good guess
#onparams[1]=-.8
#onfit = 30 * np.exp(centeredonbins/(onparams[1]))
```

```
fig,ax1 = plt.subplots()
ax1.plot(centeredonbins,onhist[0],'.-')
plt.xlabel('On time duration (s)')
plt.ylabel('Occurrences')
#ax1.set_yscale('symlog')
ax1.plot(onfitx,onfit)
plt.show()

fig,ax1 = plt.subplots()
ax1.plot(centeredonbins,onhist[0],'.-')
plt.xlabel('On time duration (s)')
plt.ylabel('Occurrences')
ax1.set_yscale('symlog')
ax1.plot(onfitx,onfit)
plt.show()

plt.imshow(abs(onpcov), cmap="gray", interpolation="nearest", vmin=0)
plt.colorbar()
plt.title('Covariance matrix, absolute values')
plt.show()
print("It's ok to use the uncertainties below as long as there aren't strong diagonal values.")



print  'Coefficient A = ' + str(onparams[0]) + ' ± ' + str(np.sqrt(onpcov[0,0]))
print 'time constant tau = ' + str(onparams[1]) + ' ± ' + str(np.sqrt(onpcov[1,1]))
```

It's ok to use the uncertainties below as long as there aren't strong diagonal values.
Coefficient A = 1658.65127951 ± 31.7434508313
time constant tau = 0.0250177080076 ± 0.000487957830462

```
# off time fit
offparams, offpcov = curve_fit(expfit, centeredoffbins, offhist[0],p0 = (30, 0.8))
offfitx = np.linspace(min(centeredoffbins),max(offtimes)+2.5*offinc,numoffbins*5)
offfit = expfit(offfitx,offparams[0],offparams[1])

# display
fig,ax1 = plt.subplots()
ax1.plot(centeredoffbins,offhist[0],'.-')
plt.xlabel('Off time duration (s)')
plt.ylabel('Occurrences')
#ax1.set_yscale('symlog')
ax1.plot(offfitx,offfit)
plt.show()

fig,ax1 = plt.subplots()
plt.hist(offtimes, bins=numoffbins)
plt.xlabel('Off time duration (s)')
plt.ylabel('Occurrences')
ax1.plot(offfitx,offfit)
plt.show()

fig,ax1 = plt.subplots()
ax1.plot(centeredoffbins,offhist[0],'.-')
plt.xlabel('Off time duration (s)')
plt.ylabel('Occurrences')
ax1.set_yscale('symlog')
ax1.plot(offfitx,offfit)
plt.show()

plt.imshow(abs(offpcov), cmap="gray", interpolation="nearest", vmin=0)
plt.colorbar()
plt.title('Covariance matrix, absolute values')
plt.show()
print("It's ok to use the uncertainties below as long as there aren't strong diagonal values.")



print  'Coefficient A = ' + str(offparams[0]) + ' ± ' + str(np.sqrt(offpcov[0,0]))
print 'time constant tau = ' + str(offparams[1]) + ' ± ' + str(np.sqrt(offpcov[1,1])) + ' sec'
```

It's ok to use the uncertainties below as long as there aren't strong diagonal values.
Coefficient A = 240.492402592 ± 98.8042856679
time constant tau = 0.0480613595749 ± 0.0278520104079 sec

```
## I'm not sure whether the bins should be aligned left or center. 
# I already did centered alignment; 
# here's left alignment.
## It turns out it doesn't affect the characteristic time tau.

# off time fit
offparams, offpcov = curve_fit(expfit, offbins, offhist[0],p0 = (30, 0.8))
offfitx = np.linspace(min(offbins),max(offtimes)+2.0*offinc,numoffbins*5)
offfit = expfit(offfitx,offparams[0],offparams[1])

# plot
fig,ax1 = plt.subplots()
ax1.plot(offbins,offhist[0],'.-')
plt.xlabel('Off time duration (s)')
plt.ylabel('Occurrences')
#ax1.set_yscale('symlog')
ax1.plot(offfitx,offfit)
plt.show()

fig,ax1 = plt.subplots()
ax1.plot(offbins,offhist[0],'.-')
plt.xlabel('Off time duration (s)')
plt.ylabel('Occurrences')
ax1.set_yscale('symlog')
ax1.plot(offfitx,offfit)
plt.show()

plt.imshow(abs(offpcov), cmap="gray", interpolation="nearest", vmin=0)
plt.colorbar()
plt.title('Covariance matrix, absolute values')
plt.show()
print("It's ok to use the uncertainties below as long as there aren't strong diagonal values.")



print  'Coefficient A = ' + str(offparams[0]) + ' ± ' + str(np.sqrt(offpcov[0,0]))
print 'time constant tau = ' + str(offparams[1]) + ' ± ' + str(np.sqrt(offpcov[1,1])) + ' sec'
```

It's ok to use the uncertainties below as long as there aren't strong diagonal values.
Coefficient A = 212.283820947 ± 76.8910554101
time constant tau = 0.0480518623053 ± 0.0278596325235 sec

```
# Save figures

font = {'size'   : 22}

plt.rc('font', **font)

# OFF BLINKS
# off time fit
offparams, offpcov = curve_fit(expfit, centeredoffbins, offhist[0],p0 = (30, 0.8))
offfitx = np.linspace(min(centeredoffbins),max(offtimes)+2.5*offinc,numoffbins*5)
offfit = expfit(offfitx,offparams[0],offparams[1])

# display off blinks
fig,ax1 = plt.subplots()
ax1.plot(centeredoffbins,offhist[0],'o-')
plt.xlabel('Off time duration (s)')
plt.ylabel('Occurrences')
#ax1.set_yscale('symlog')
ax1.plot(offfitx,offfit)
plt.title(filename)
plt.savefig(today + ',' + filename+'offblinks.pdf', bbox_inches='tight')
plt.savefig(today + ',' + filename+'offblinks.png', bbox_inches='tight', dpi=200)


print 'off time constant tau = ' + str(offparams[1]) + ' ± ' + str(np.sqrt(offpcov[1,1])) + ' sec'


# On blinks
fig,ax1 = plt.subplots()
ax1.plot(centeredonbins,onhist[0],'o-')
plt.xlabel('On time duration (s)')
plt.ylabel('Occurrences')
#ax1.set_yscale('symlog')
ax1.plot(onfitx,onfit)
plt.title(filename)

plt.savefig(today + ',' + filename+'onblinks.pdf', bbox_inches='tight')
plt.savefig(today + ',' + filename+'onblinks.png', bbox_inches='tight', dpi=200)


print 'on time constant tau = ' + str(onparams[1]) + ' ± ' + str(np.sqrt(onpcov[1,1])) + ' sec'

fig1,axPL = plt.subplots()
#axPL.plot(data, 'k')
#axPL.legend.remove()
data.plot(marker='.',linestyle='None',legend=False, ax=axPL, color='k',  alpha=.1)
data.plot(legend=False, alpha=0.2, ax=axPL, color='k')
plt.ylabel('photoluminescence (kCts/s)')
plt.xlabel(tname)
plt.title(filename)

plt.savefig(today + ',' + filename+'blinking.pdf', bbox_inches='tight')
plt.savefig(today + ',' + filename+'blinking.png', bbox_inches='tight', dpi=200)


fig2,axPL = plt.subplots()
data.plot(marker='.',linestyle='None',legend=False, alpha=0.1, ax=axPL, color='k')
data.plot(legend=False, alpha=0.2, ax=axPL, color='k')
threshdata.plot(legend=False)
plt.ylabel('photoluminescence (kCts/s)')
plt.xlabel(tname)
plt.title(filename)

plt.savefig(today + ',' + filename+'blinkingandthreshold.pdf', bbox_inches='tight')
plt.savefig(today + ',' + filename+'blinkingandthreshold.png', bbox_inches='tight', dpi=200)


plt.show()
```

off time constant tau = 0.0480613595749 ± 0.0278520104079 sec
on time constant tau = 0.0250177080076 ± 0.000487957830462 sec

```

```
