Repository: vivarose/blinker_analysis

# blinker_analysis
Analyzing how long a blinker is on or off

This is a standard type of analysis for a blinking emitter, like a blinking quantum dot or similar. We assume we have data of photoluminescence versus time and that the intensity switches between two levels.

Current branch: everyblinkeranalysis

File: blinker_analysis_with_exponential_fit-04-21-2018.11,00am.FIBedhBN-03-45degpol, now with truncated fit and pow fit3.ipynb
```
# -*- coding: utf-8 -*-
"""
Created on Sun May 27 17:17:43 2018

Blinker analysis

@author: Viva Horowitz
"""

import numpy as np
import matplotlib as mpl
import matplotlib.pyplot as plt
import pandas as pd
import os
import datetime
import seaborn as sns
sns.set(style='ticks')
sns.set_context('poster')

# ** set for each dataset
datadate = '2018-05-31'
datafolder = r'O:\User\Viva\data\2018-05-31_blinking-statistics'
filename = r'04-21-2018.11,00am.FIBedhBN\03-45degreepolarization.txt'
analysisfolder = r'O:\User\Viva\analysis\blinker_analysis'

os.chdir(datafolder)

tname = 'Time (s)'
PLname = 'PL Intensity (kCts/s)'
data = pd.read_csv(filename,
                   skiprows=1,
                   header=None,
                   sep='\t',
                   names=['Time (s)','PL Intensity (kCts/s)'],
                   usecols=[0,1])
data = data.set_index(tname)
print(data.head())

data.plot()
plt.ylabel('photoluminescence (kCts/s)')
plt.show()

filename = filename.replace('\\','-')
os.chdir(analysisfolder)
today = datetime.date.isoformat(datetime.date.today())
if not os.path.exists('taken-' + datadate):
    os.makedirs('taken-' + datadate)
os.chdir('taken-' + datadate)
```

          PL Intensity (kCts/s)
Time (s)                       
9.456                      6.50
9.460                      4.75
9.464                      7.50
9.468                     11.00
9.472                     10.75

```
fig1,axPL = plt.subplots()
#axPL.plot(data, 'k')
#axPL.legend.remove()
data.plot(marker='.',linestyle='None',legend=False, ax=axPL, color='k',  alpha=.1)
data.plot(legend=False, alpha=0.2, ax=axPL, color='k')
plt.ylabel('photoluminescence (kCts/s)')
plt.xlabel(tname)

plt.title(filename)

plt.savefig(today + ',' + filename+',blinking.pdf', bbox_inches='tight')
plt.savefig(today + ',' + filename+',blinking.png', bbox_inches='tight', dpi=200)

plt.show()
```

```
data.hist(bins=70)
plt.xlabel('photoluminescence (kCts/s)')
plt.locator_params(axis='x', nbins=10)
ax = plt.gca()

# ** Need to pick an appropriate threshold between on and off for each dataset
uthreshold = 19
lthreshold = uthreshold-2

ax.axvline(x=uthreshold, color='k')
ax.axvline(x=lthreshold, color = 'k')
#ax.tick_params(axis='x',which='minor',bottom='on')
#ax.xaxis.set_minor_locator(minorLocator)

plt.title(filename)
plt.ylabel('Occurrences')

plt.savefig(today + ',' + filename+',PLhistogram.pdf', bbox_inches='tight')
plt.savefig(today + ',' + filename+',PLhistogram.png', bbox_inches='tight', dpi=200)

plt.show()
```

```
# The data was collected at a particular rate
timesetting = data.index[1]-data.index[0]
fps = 1/timesetting
timesetting
```

0.0040000000000013358

```
data.head()
```

          PL Intensity (kCts/s)
Time (s)                       
9.456                      6.50
9.460                      4.75
9.464                      7.50
9.468                     11.00
9.472                     10.75

```
data.count()
```

PL Intensity (kCts/s)    74999
dtype: int64

```
data.describe()
```

       PL Intensity (kCts/s)
count           74999.000000
mean               18.393432
std                14.194067
min                 1.500000
25%                 5.750000
50%                 9.500000
75%                32.500000
max                69.500000

```
# With an uthreshold and an lthreshold
# This code has an in between status where it won't be counted as remaining in the state 
# but it won't be counted in the other state, either. 
# This seems like the most straightforward way to deal with (rare) cases in between.
# Other options are shown.


threshdata = data[PLname].clip(upper=uthreshold, lower=lthreshold)


fig2,axPL = plt.subplots()
data.plot(marker='.',linestyle='None',legend=False, alpha=0.1, ax=axPL, color='k')
data.plot(legend=False, alpha=0.2, ax=axPL, color='k')
threshdata.plot(legend=False)
plt.ylabel('photoluminescence (kCts/s)')
plt.xlabel(tname)
plt.title(filename)

plt.savefig(today + ',' + filename+',blinkingandthreshold.pdf', bbox_inches='tight')
plt.savefig(today + ',' + filename+',blinkingandthreshold.png', bbox_inches='tight', dpi=200)

plt.show()
```

```
# Main method: in between status where it won't be counted as remaining in the state 
# but it won't be counted in the other state, either.
downtimes2= threshdata[threshdata != uthreshold].index
uptimes2=threshdata[threshdata != lthreshold].index

#print(uptimes2)
#print(downtimes2)
```

```
# Alternate option (not used)
uptimes= threshdata[threshdata == uthreshold].index
downtimes=threshdata[threshdata == lthreshold].index

#print(uptimes)
#print(downtimes)
```

```
# We can compare the two ways of interpreting blinks.
# There is a discrepancy at about 22 seconds between the two interpretations. 
# It's a matter of whether we consider it stayed off or 
# if we consider that it came up enough to have ended the off blink and began another.
# I tend to think it ended one and began another in this case, so I'm going to use uptimesep2 as my off duration.

# subtracting each time from the last time we had the same state gives the amount of time it was not in that state.
# Therefore the separation between up times is in fact the duration of time off.
uptimesep = uptimes[1:] - uptimes[:-1]
uptimesep2 = uptimes2[1:] - uptimes2[:-1]

"""
plt.plot(uptimes[:-1],uptimesep, '.-')
plt.plot(uptimes2[:-1],uptimesep2, '-')
plt.ylim(ymin=3*timesetting)
#plt.axis('equal')
plt.xlabel(tname)
plt.ylabel('duration of blink off (s)')
plt.figure()
data.plot()
plt.show()
"""
```

"\nplt.plot(uptimes[:-1],uptimesep, '.-')\nplt.plot(uptimes2[:-1],uptimesep2, '-')\nplt.ylim(ymin=3*timesetting)\n#plt.axis('equal')\nplt.xlabel(tname)\nplt.ylabel('duration of blink off (s)')\nplt.figure()\ndata.plot()\nplt.show()\n"

```
# We can compare the two ways of interpreting blinks. It looks like they mostly agree.

downtimesep = downtimes[1:] - downtimes[:-1]
downtimesep2 = downtimes2[1:] - downtimes2[:-1]

"""
plt.plot(downtimes[:-1],downtimesep,'.-')
plt.plot(downtimes2[:-1],downtimesep2,'-')
plt.ylim(ymin=3*timesetting)
#plt.axis('equal')
plt.xlabel(tname)
plt.ylabel('duration of blink on (s)')
#plt.figure()
data.plot()
plt.show()
"""
```

"\nplt.plot(downtimes[:-1],downtimesep,'.-')\nplt.plot(downtimes2[:-1],downtimesep2,'-')\nplt.ylim(ymin=3*timesetting)\n#plt.axis('equal')\nplt.xlabel(tname)\nplt.ylabel('duration of blink on (s)')\n#plt.figure()\ndata.plot()\nplt.show()\n"

```
# I chose to use downtimesep2 and uptimesep2, as detailed above.

ontimes = filter(lambda a: a > 1.5*timesetting, downtimesep2)
offtimes = filter(lambda a: a > 1.5*timesetting, uptimesep2)
```

```
# ** Choose a nice number of bins to see how the data look.

numonbins = 60
numoffbins = 60

plt.hist(ontimes, bins=numonbins)
plt.xlabel('Bright state duration (s)')
plt.ylabel('Occurrences')
plt.show()
plt.hist(offtimes, bins=numoffbins)
plt.xlabel('Dim state duration (s)')
plt.ylabel('Occurrences')
plt.show()
```

```
## https://stackoverflow.com/questions/32765333/how-do-i-replicate-this-matlab-function-in-numpy/32765547#32765547

def histc(X, bins):
    map_to_bins = np.digitize(X,bins)
    r = np.zeros(bins.shape)
    for i in map_to_bins:
        r[i-1] += 1
    return [r, map_to_bins]
```

```
# http://code.activestate.com/recipes/66472-frange-a-range-function-with-float-increments/
# could also use linspace

def frange(start, end=None, inc=None):
    "A range function, that does accept float increments..."

    if end == None:
        end = start + 0.0
        start = 0.0

    if inc == None:
        inc = 1.0

    L = []
    while 1:
        next = start + len(L) * inc
        if inc > 0 and next >= end:
            break
        elif inc < 0 and next <= end:
            break
        L.append(next)
        
    return L
```

```
## I decided to start my bins at 0. 
# This might be different from the built in hist function.

oninc = max(ontimes)/numonbins
onbins= frange(min(ontimes),max(ontimes)+oninc*3,oninc)
#print(onbins[0:5])


offinc = max(offtimes)/numoffbins

"""
offbins=np.linspace(min(offtimes),max(offtimes),numoffbins+1)
print("linspace option (not used):")
print(offbins)
offbins= frange(min(offtimes),max(offtimes),offinc)
print("frange approach:")
print(offbins)
#print(offbins[0:5])
"""

offbins= frange(min(offtimes),max(offtimes)+offinc*3,offinc)
print("frange approach and pad 3 bins to right (used):")
print(offbins)

centeredonbins = frange(min(ontimes)+oninc/2,max(ontimes)+oninc*3+oninc/2,oninc)
centeredoffbins= frange(min(offtimes)+offinc/2,max(offtimes)+offinc*3+offinc/2,offinc)
#centeredoffbins=np.linspace(offinc/2,max(offtimes)+offinc/2,numoffbins)

"""
print('\n')
print(onbins[-5:])
print(centeredonbins[-5:])


print("Make sure ")
print(len(centeredonbins))
print(len(onbins))
print(len(centeredoffbins))
print(len(offbins))
"""
```

frange approach and pad 3 bins to right (used):
[0.0079999999999813554, 0.044733333333314668, 0.08146666666664798, 0.11819999999998129, 0.1549333333333146, 0.19166666666664792, 0.22839999999998123, 0.26513333333331457, 0.30186666666664785, 0.33859999999998114, 0.37533333333331448, 0.41206666666664782, 0.4487999999999811, 0.48553333333331439, 0.52226666666664778, 0.55899999999998107, 0.59573333333331435, 0.63246666666664764, 0.66919999999998092, 0.70593333333331432, 0.7426666666666476, 0.77939999999998089, 0.81613333333331428, 0.85286666666664757, 0.88959999999998085, 0.92633333333331414, 0.96306666666664742, 0.99979999999998082, 1.0365333333333142, 1.0732666666666475, 1.1099999999999808, 1.1467333333333141, 1.1834666666666473, 1.2201999999999806, 1.2569333333333139, 1.2936666666666472, 1.3303999999999805, 1.367133333333314, 1.4038666666666473, 1.4405999999999806, 1.4773333333333138, 1.5140666666666471, 1.5507999999999804, 1.5875333333333137, 1.6242666666666472, 1.6609999999999805, 1.6977333333333138, 1.7344666666666471, 1.7711999999999803, 1.8079333333333136, 1.8446666666666469, 1.8813999999999802, 1.9181333333333135, 1.954866666666647, 1.9915999999999803, 2.0283333333333133, 2.0650666666666471, 2.1017999999999804, 2.1385333333333136, 2.1752666666666469, 2.2119999999999802, 2.2487333333333135, 2.2854666666666468]

'\nprint(\'\n\')\nprint(onbins[-5:])\nprint(centeredonbins[-5:])\n\n\nprint("Make sure ")\nprint(len(centeredonbins))\nprint(len(onbins))\nprint(len(centeredoffbins))\nprint(len(offbins))\n'

```
onhist = histc(ontimes, np.asarray(onbins))
offhist = histc(offtimes, np.asarray(offbins))
```

```
print("red data are histogram data and black data are shifted to be centered on the bin")

#fig, (ax1,ax2) = plt.subplots(2, 1, sharex=False)
fig,ax1 = plt.subplots()
ax1.plot(centeredonbins,onhist[0],'.-k')
ax1.plot(onbins,onhist[0],'.-r')
plt.hist(ontimes, bins=numonbins)
plt.xlabel('Bright state duration (s)')
plt.ylabel('Occurrences')
#ax1.set_yscale('symlog', linthreshy=1)

# Apparently my digitize and the hist function don't quite give the same output. 
# I think the hist command doesn't start at zero.
# Either way is probably fine.

#plt.yscale('log')
#plt.show()
fig,ax2 = plt.subplots()
ax2.plot(centeredoffbins,offhist[0],'.-k')
ax2.plot(offbins,offhist[0],'.-r')
plt.hist(offtimes, bins=numoffbins)
plt.xlabel('Dim state duration (s)')
plt.ylabel('Occurrences')
#ax2.set_yscale('symlog', linthreshy=1)
plt.show()
```

red data are histogram data and black data are shifted to be centered on the bin

```
#fig, (ax1,ax2) = plt.subplots(2, 1, sharex=False)
fig,ax1 = plt.subplots()
ax1.plot(centeredonbins,onhist[0],'.-')
plt.xlabel('Bright state duration (s)')
plt.ylabel('Occurrences')
ax1.set_yscale('symlog', linthreshy=1)

#plt.yscale('log')
#plt.show()
fig,ax2 = plt.subplots()
ax2.plot(centeredoffbins,offhist[0],'.-')
plt.xlabel('Dim state duration (s)')
plt.ylabel('Occurrences')
ax2.set_yscale('symlog', linthreshy=1)
plt.show()
```

```
from scipy.optimize import curve_fit
import scipy
scipy.__version__
# need at least version 14.0 of scipy.
```

'0.17.1'

```
def expfit(t, A, tau):
    return (A * np.exp(t/(-tau)))
```

```
def powlaw(t, C, m):
    return C * t**(-m)
```

```
# Trying to find good guess
#onparamexp[1]=-.8
#onfitexp = 30 * np.exp(centeredonbins/(onparamexp[1]))
```

```
# Create lists
onhistl = list(onhist[0])
centeredonbinstrunc = list(centeredonbins) # use the list command to make a copy   
offhistl = list(offhist[0])
centeredoffbinstrunc = list(centeredoffbins) # use the list command to make a copy

onfitx = np.linspace(min(centeredonbins),len(onhistl)*oninc,numonbins*5)

# Bright time exponential fit, not truncated
onparamexp, onpcovexp = curve_fit(expfit, centeredonbinstrunc, onhistl,p0 = (30, 0.8))
onfitexp = expfit(onfitx,onparamexp[0],onparamexp[1])

# Bright time power law fit, not truncated
onparampow, onpcovpow = curve_fit(powlaw, centeredonbinstrunc, onhistl,p0 = (1.00557144, 2.14326414))
onfitpow = expfit(onfitx,onparampow[0],onparampow[1])


fig,ax1 = plt.subplots()
ax1.plot(centeredonbins,onhist[0],'.-', label='data')
plt.xlabel('Bright state duration (s)')
plt.ylabel('Occurrences')
#ax1.set_yscale('symlog', linthreshy=1)
ax1.plot(onfitx,onfitexp, label='exponential fit')
ax1.plot(onfitx, onfitpow, label= 'power law fit')
plt.title(filename)
plt.legend()
plt.show()

fig,ax1 = plt.subplots()
ax1.plot(centeredonbins,onhist[0],'.-', label='data')
plt.xlabel('Bright state duration (s)')
plt.ylabel('Occurrences')
#ax1.set_yscale('symlog', linthreshy=1)
ax1.plot(onfitx,onfitexp, label='exponential fit')
ax1.plot(onfitx, onfitpow, label= 'power law fit')
plt.title(filename)
plt.legend()
ax1.set_yscale('symlog', linthreshy=1)
plt.show()

fig,ax1 = plt.subplots()
ax1.plot(centeredonbins,onhist[0],'.-', label='data')
plt.xlabel('Bright state duration (s)')
plt.ylabel('Occurrences')
#ax1.set_yscale('symlog', linthreshy=1)
ax1.plot(onfitx,onfitexp, label='exponential fit')
ax1.plot(onfitx, onfitpow, label= 'power law fit')
plt.title(filename)
plt.legend()
ax1.set_yscale('symlog', linthreshy=1)
ax1.set_xscale('log')
plt.show()

plt.imshow(abs(onpcovexp), cmap="gray", interpolation="nearest", vmin=0)
plt.colorbar()
plt.title('Covariance matrix, exp fit, absolute values')
plt.show()
print("It's ok to use the uncertainties below as long as there aren't strong diagonal values.")

plt.imshow(abs(onpcovexp), cmap="gray", interpolation="nearest", vmin=0)
plt.colorbar()
plt.title('Covariance matrix, pow fit, absolute values')
plt.show()
print("It's ok to use the uncertainties below as long as there aren't strong diagonal values.")

print 'Exponential fit:'
print  'On Coefficient A_up = ' + str(onparamexp[0]) + ' ± ' + str(np.sqrt(onpcovexp[0,0]))
print 'time constant tau_up = ' + str(onparamexp[1]) + ' ± ' + str(np.sqrt(onpcovexp[1,1])) + ' sec'

print 'Power law:'
print  'On Coefficient C_up = ' + str(onparampow[0]) + ' ± ' + str(np.sqrt(onpcovpow[0,0]))
print 'logarithmic slope m_up = ' + str(onparampow[1]) + ' ± ' + str(np.sqrt(onpcovpow[1,1]))
```

It's ok to use the uncertainties below as long as there aren't strong diagonal values.

It's ok to use the uncertainties below as long as there aren't strong diagonal values.
Exponential fit:
On Coefficient A_up = 8252.72346978 ± 312.662068398
time constant tau_up = 0.0145843143771 ± 0.000389218008655 sec
Power law:
On Coefficient C_up = 0.602380239638 ± 0.0314070340906
logarithmic slope m_up = 2.07431642231 ± 0.0132677533004

```
showpowfit = True

offfitx = np.linspace(min(centeredoffbins),len(offhistl)*offinc,numoffbins*5)

# Dim time exponential fit
offparamexp, offpcovexp = curve_fit(expfit, centeredoffbinstrunc, offhistl,p0 = (30, 0.8))
offfitexp = expfit(offfitx,offparamexp[0],offparamexp[1])

# Dim time power law fit
offparampow, offpcovpow = curve_fit(powlaw, centeredoffbinstrunc, offhistl,p0 = (30, 1))
offfitpow = expfit(offfitx,offparampow[0],offparampow[1])

# display
fig,ax1 = plt.subplots()
ax1.plot(centeredoffbins,offhist[0],'.-', label='data')
plt.xlabel('Dim state duration (s)')
plt.ylabel('Occurrences')
#ax1.set_yscale('symlog', linthreshy=1)
ax1.plot(offfitx,offfitexp, label='exponential fit')
if showpowfit:
    ax1.plot(offfitx, offfitpow, label= 'power law fit')
plt.title(filename)
plt.legend()
plt.show()

fig,ax1 = plt.subplots()
ax1.plot(centeredoffbins,offhist[0],'.-', label='data')
plt.xlabel('Dim state duration (s)')
plt.ylabel('Occurrences')
#ax1.set_yscale('symlog', linthreshy=1)
ax1.plot(offfitx,offfitexp, label='exponential fit')
if showpowfit:
    ax1.plot(offfitx, offfitpow, label= 'power law fit')
plt.title(filename)
plt.legend()
ax1.set_yscale('symlog', linthreshy=1)
plt.show()

fig,ax1 = plt.subplots()
ax1.plot(centeredoffbins,offhist[0],'.-', label='data')
plt.xlabel('Dim state duration (s)')
plt.ylabel('Occurrences')
#ax1.set_yscale('symlog', linthreshy=1)
ax1.plot(offfitx,offfitexp, label='exponential fit')
if showpowfit:
    ax1.plot(offfitx, offfitpow, label= 'power law fit')
plt.title(filename)
plt.legend()
ax1.set_yscale('symlog', linthreshy=1)
ax1.set_xscale('log')
plt.show()

plt.imshow(abs(offpcovexp), cmap="gray", interpolation="nearest", vmin=0)
plt.colorbar()
plt.title('Covariance matrix, exp fit, absolute values')
plt.show()
print("It's ok to use the uncertainties below as long as there aren't strong diagonal values.")

plt.imshow(abs(offpcovexp), cmap="gray", interpolation="nearest", vmin=0)
plt.colorbar()
plt.title('Covariance matrix, pow fit, absolute values')
plt.show()
print("It's ok to use the uncertainties below as long as there aren't strong diagonal values.")

print 'Exponential fit:'
print  'off Coefficient A_dim = ' + str(offparamexp[0]) + ' ± ' + str(np.sqrt(offpcovexp[0,0]))
print 'time constant tau_dim = ' + str(offparamexp[1]) + ' ± ' + str(np.sqrt(offpcovexp[1,1])) + ' sec'

print 'Power law:'
print  'off Coefficient C_dim = ' + str(offparampow[0]) + ' ± ' + str(np.sqrt(offpcovpow[0,0]))
print 'logarithmic slope m_dim = ' + str(offparampow[1]) + ' ± ' + str(np.sqrt(offpcovpow[1,1]))
```

It's ok to use the uncertainties below as long as there aren't strong diagonal values.

It's ok to use the uncertainties below as long as there aren't strong diagonal values.
Exponential fit:
off Coefficient A_dim = 9309.75470004 ± 419.717529191
time constant tau_dim = 0.0196571644634 ± 0.000624999034893 sec
Power law:
off Coefficient C_dim = 1.0048444285 ± 0.0816768764845
logarithmic slope m_dim = 2.1434641583 ± 0.0225004272829

```
print 'Exp [A, tau]'
print offparamexp
print onparamexp

print 'Pow [C, m]'
print offparampow
print onparampow
```

Exp [A, tau]
[  9.30975470e+03   1.96571645e-02]
[  8.25272347e+03   1.45843144e-02]
Pow [C, m]
[ 1.00484443  2.14346416]
[ 0.60238024  2.07431642]

```
fig,ax1 = plt.subplots()
ax1.plot(centeredoffbins,offhist[0],'o-', label='data')
plt.xlabel('Dim state duration (s)')
plt.ylabel('Occurrences')
#ax1.set_yscale('symlog', linthreshy=1)
ax1.plot(offfitx,offfitexp, label="exponential fit")
if showpowfit:
    ax1.plot(offfitx,offfitpow, label='power law fit')
plt.text(1.0,0.9,'tau_dim = '  + str(offparamexp[1]) + ' +/- '  + str(np.sqrt(offpcovexp[1,1])) + ' sec',
         horizontalalignment='right', transform = ax1.transAxes, fontsize=12)
plt.title(filename) 
plt.legend(loc=5)

plt.show()
```

```
#basefilename = today + ',' + filename+',offblinks' + infostr

def saveeveryfig(fig,ax,basefilename,fitx,powfit):
    
    fig.savefig(basefilename + '.pdf', bbox_inches='tight', dpi=200)
    fig.savefig(basefilename + '.png', bbox_inches='tight', dpi=200)

    ax.set_yscale('symlog', linthreshy=1)
    fig.savefig(basefilename + ',semisymlog.pdf', bbox_inches='tight', dpi=200)
    fig.savefig(basefilename + ',semisymlog.png', bbox_inches='tight', dpi=200)

    ax.set_yscale('linear')
    ax.plot(fitx, powfit, label="power law")
    ax.legend(loc=5)
    fig.savefig(basefilename + ',powfit.pdf', bbox_inches='tight', dpi=200)
    fig.savefig(basefilename + ',powfit.png', bbox_inches='tight', dpi=200)

    ax.set_yscale('symlog', linthreshy=1)
    ax.legend(loc=3)
    fig.savefig(basefilename + ',powfit,semisymlog.pdf', bbox_inches='tight', dpi=200)
    fig.savefig(basefilename + ',powfit,semisymlog.png', bbox_inches='tight', dpi=200)

    ax.set_xscale('log')
    fig.savefig(basefilename + ',powfit,symloglog.pdf', bbox_inches='tight', dpi=200)
    fig.savefig(basefilename + ',powfit,symloglog.png', bbox_inches='tight', dpi=200)
```

```
# Save figures

# mpl.rcParams['figure.dpi'] = 200

font = {'size'   : 22}
plt.rc('font', **font)

infostr = ',fitpast0'

# display off blinks
fig,ax1 = plt.subplots()
ax1.plot(centeredoffbins,offhist[0],'o-')
plt.xlabel('Dim state duration (s)')
plt.ylabel('Occurrences')
#ax1.set_yscale('symlog', linthreshy=1)
ax1.plot(offfitx,offfitexp, label="exponential fit")
plt.text(0.95,0.9,'tau_dim = '  + str(offparamexp[1]) + ' +/- '  + str(np.sqrt(offpcovexp[1,1])) + ' sec',
         horizontalalignment='right', transform = ax1.transAxes, fontsize=12)
plt.title(filename)

saveeveryfig(fig,ax1,today + ',' + filename+',offblinks' + infostr,offfitx,offfitpow)

print 'Dim time constant tau_dim = ' + str(offparamexp[1]) + ' ± ' + str(np.sqrt(offpcovexp[1,1])) + ' sec'


# On blinks
fig,ax1 = plt.subplots()
ax1.plot(centeredonbins,onhist[0],'o-')
plt.xlabel('Bright state duration (s)')
plt.ylabel('Occurrences')
#ax1.set_yscale('symlog', linthreshy=1)
ax1.plot(onfitx,onfitexp, label='exponential fit')
plt.text(0.95,0.9,'tau_up = '  + str(onparamexp[1]) + ' +/- '  + str(np.sqrt(onpcovexp[1,1])) + ' sec',
         horizontalalignment='right', transform = ax1.transAxes, fontsize=12)
plt.title(filename)

saveeveryfig(fig,ax1,today + ',' + filename+',onblinks' + infostr,onfitx,onfitpow)

print 'Bright time constant tau = ' + str(onparamexp[1]) + ' ± ' + str(np.sqrt(onpcovexp[1,1])) + ' sec'


plt.show()
```

Dim time constant tau_dim = 0.0196571644634 ± 0.000624999034893 sec
Bright time constant tau = 0.0145843143771 ± 0.000389218008655 sec

```
# reset in case I've already run this.
onhistl = list(onhist[0])
centeredonbinstrunc = list(centeredonbins) # use the list command to make a copy
offhistl = list(offhist[0])
centeredoffbinstrunc = list(centeredoffbins) # use the list command to make a copy

# cut off data above zero bin
zeroindexon = onhistl.index(0)
del onhistl[zeroindexon:]
del centeredonbinstrunc[zeroindexon:]
zeroindexoff = offhistl.index(0)
del offhistl[zeroindexoff:]
del centeredoffbinstrunc[zeroindexoff:]
    
infostr = ''

try:
    guessonparamexp = onparamexp
except:
    guessonparamexp=(30,0.8)
print('Guessing: ' + str(guessonparamexp))    
    
try:
    guessoffparamexp = offparamexp
except:
    guessoffparamexp = (30,0.8)
print('Guessing: ' + str(guessoffparamexp))

try:
    guessonparampow = onparampow
except:
    guessonparampow = (30,1)
print('Guessing: ' + str(guessonparampow))

try:
    guessoffparampow = offparampow
except:
    guessoffparampow = (30,1)
print('Guessing: ' + str(guessoffparampow))
```

Guessing: [  8.25272347e+03   1.45843144e-02]
Guessing: [  9.30975470e+03   1.96571645e-02]
Guessing: [ 0.60238024  2.07431642]
Guessing: [ 1.00484443  2.14346416]

```
# Bright time fit, truncated

onfitxtrunc = np.linspace(min(centeredonbins),len(onhistl)*oninc,numonbins*5)

# exponential fit
onparamexptrunc, onpcovexp = curve_fit(expfit, centeredonbinstrunc, onhistl,p0 = guessonparamexp)
onfitexptrunc = expfit(onfitxtrunc,onparamexptrunc[0],onparamexptrunc[1])

# power law fit
onparampowtrunc, onpcovpow = curve_fit(powlaw, centeredonbinstrunc, onhistl,p0 = guessonparampow)
onfitpowtrunc = powlaw(onfitxtrunc,onparampowtrunc[0],onparampowtrunc[1])

# display the fit
fig,ax1 = plt.subplots()
ax1.plot(centeredonbins,onhist[0],'.-')
plt.xlabel('Bright state duration (s)')
plt.ylabel('Occurrences')
#ax1.set_yscale('symlog', linthreshy=1)
ax1.plot(onfitxtrunc,onfitexptrunc, label="exponential fit")
if showpowfit:
    ax1.plot(onfitxtrunc, onfitpowtrunc, label="power law")
    plt.legend()
plt.title(filename)
plt.show()

fig,ax1 = plt.subplots()
ax1.plot(centeredonbins,onhist[0],'.-')
plt.xlabel('Bright state duration (s)')
plt.ylabel('Occurrences')
ax1.set_yscale('symlog',linthreshy=1)
ax1.plot(onfitxtrunc,onfitexptrunc, label="exponential fit")
if showpowfit:
    ax1.plot(onfitxtrunc, onfitpowtrunc, label="power law")
    plt.legend()
plt.title(filename)
plt.show()

plt.imshow(abs(onpcovexp), cmap="gray", interpolation="nearest", vmin=0)
plt.colorbar()
plt.title('Covariance matrix, absolute values')
plt.show()
print("It's ok to use the uncertainties below as long as there aren't strong diagonal values.")



print  'Coefficient A = ' + str(onparamexptrunc[0]) + ' ± ' + str(np.sqrt(onpcovexp[0,0]))
print 'time constant tau_up = ' + str(onparamexptrunc[1]) + ' ± ' + str(np.sqrt(onpcovexp[1,1])) + ' sec'
```

It's ok to use the uncertainties below as long as there aren't strong diagonal values.
Coefficient A = 8252.75174156 ± 461.321618144
time constant tau_up = 0.014584278052 ± 0.000574244378873 sec

```
# Dim time fit, truncated

offfitx = np.linspace(min(centeredoffbins),len(offhistl)*offinc,numoffbins*5)

# exponential fit
offparamexptrunc, offpcovexp = curve_fit(expfit, centeredoffbinstrunc, offhistl,p0 = guessoffparamexp)
offfitexptrunc = expfit(offfitx,offparamexptrunc[0],offparamexptrunc[1])

# power law fit
offparampowtrunc, offpcovpow = curve_fit(powlaw, centeredoffbinstrunc, offhistl,p0 = guessoffparampow)
offfitpowtrunc = powlaw(offfitx,offparampowtrunc[0],offparampowtrunc[1])

# display the fit
fig,ax1 = plt.subplots()
ax1.plot(centeredoffbins,offhist[0],'.-')
plt.xlabel('Dim state duration (s)')
plt.ylabel('Occurrences')
ax1.plot(offfitx,offfitexptrunc, label="exponential")
if showpowfit:
    ax1.plot(offfitx, offfitpowtrunc, label="power law")
plt.title(filename)
plt.show()

fig,ax1 = plt.subplots()
plt.hist(offtimes, bins=numoffbins)
plt.xlabel('Dim state duration (s)')
plt.ylabel('Occurrences')
ax1.plot(offfitx,offfitexptrunc, label="exponential")
if showpowfit:
    ax1.plot(offfitx, offfitpowtrunc, label="power law")
plt.title(filename)
plt.show()

fig,ax1 = plt.subplots()
ax1.plot(centeredoffbins,offhist[0],'.-')
plt.xlabel('Dim state duration (s)')
plt.ylabel('Occurrences')
ax1.set_yscale('symlog', linthreshy=1)
ax1.plot(offfitx,offfitexptrunc, label="exponential")
if showpowfit:
    ax1.plot(offfitx, offfitpowtrunc, label="power law")
plt.title(filename)
plt.show()

plt.imshow(abs(offpcovexp), cmap="gray", interpolation="nearest", vmin=0)
plt.colorbar()
plt.title('Covariance matrix, absolute values')
plt.show()
print("It's ok to use the uncertainties below as long as there aren't strong diagonal values.")



print  'Coefficient A = ' + str(offparamexptrunc[0]) + ' ± ' + str(np.sqrt(offpcovexp[0,0]))
print 'time constant tau = ' + str(offparamexptrunc[1]) + ' ± ' + str(np.sqrt(offpcovexp[1,1])) + ' sec'

print 'Exponential fit, truncated:'
print  'off Coefficient A_dim = ' + str(offparamexptrunc[0]) + ' ± ' + str(np.sqrt(offpcovexp[0,0]))
print 'time constant tau_dim = ' + str(offparamexptrunc[1]) + ' ± ' + str(np.sqrt(offpcovexp[1,1])) + ' sec'

print 'Power law fit, truncated:'
print  'off Coefficient C_dim = ' + str(offparampowtrunc[0]) + ' ± ' + str(np.sqrt(offpcovpow[0,0]))
print 'logarithmic slope m_dim = ' + str(offparampowtrunc[1]) + ' ± ' + str(np.sqrt(offpcovpow[1,1]))
```

It's ok to use the uncertainties below as long as there aren't strong diagonal values.
Coefficient A = 9309.78502206 ± 772.463174542
time constant tau = 0.0196571183119 ± 0.00115020357774 sec
Exponential fit, truncated:
off Coefficient A_dim = 9309.78502206 ± 772.463174542
time constant tau_dim = 0.0196571183119 ± 0.00115020357774 sec
Power law fit, truncated:
off Coefficient C_dim = 1.00557143623 ± 0.150317312719
logarithmic slope m_dim = 2.14326413867 ± 0.0413830561545

```
# Save figures, truncated fits

font = {'size'   : 22}
plt.rc('font', **font)

infostr = ''

# display off blinks
fig,ax1 = plt.subplots()
ax1.plot(centeredoffbins,offhist[0],'o-')
plt.xlabel('Dim state duration (s)')
plt.ylabel('Occurrences')
ax1.plot(offfitx,offfitexptrunc, label="exponential")
plt.text(0.95,0.9,'tau_dim = '  + str(offparamexptrunc[1]) + ' +/- '  + str(np.sqrt(offpcovexp[1,1])) 
         + ' sec\nm_dim = ' + str(offparampowtrunc[1]) + ' +/- ' + str(np.sqrt(offpcovpow[1,1])),
         horizontalalignment='right', transform = ax1.transAxes, fontsize=12)
plt.title(filename)

saveeveryfig(fig,ax1,today + ',' + filename+',offblinks' + infostr,offfitx,offfitpowtrunc)


print 'exponential: dim time constant tau = ' + str(offparamexptrunc[1]) + ' ± ' + str(np.sqrt(offpcovexp[1,1])) + ' sec'
print('powerlaw: m_dim = ' + str(offparampowtrunc[1]) + ' ± ' + str(np.sqrt(offpcovpow[1,1])))

# On blinks
fig,ax1 = plt.subplots()
ax1.plot(centeredonbins,onhist[0],'o-')
plt.xlabel('Bright state duration (s)')
plt.ylabel('Occurrences')
ax1.plot(onfitxtrunc,onfitexptrunc, label="exponential")
plt.text(0.95,0.9,'tau_up = '  + str(onparamexptrunc[1]) + ' +/- '  + str(np.sqrt(onpcovexp[1,1])) + ' sec\n'
         +'m_up = ' + str(onparampowtrunc[1]) + ' +/- ' + str(np.sqrt(onpcovpow[1,1])),
         horizontalalignment='right', transform = ax1.transAxes, fontsize=12)
plt.title(filename)

saveeveryfig(fig,ax1,today + ',' + filename+',onblinks' + infostr,onfitxtrunc,onfitpowtrunc)

print 'exponential: Bright time constant tau_up = ' + str(onparamexptrunc[1]) + ' ± ' + str(np.sqrt(onpcovexp[1,1])) + ' sec'
print 'powerlaw: m_up = ' + str(onparampowtrunc[1]) + ' ± ' + str(np.sqrt(onpcovpow[1,1])) 


plt.show()
```

exponential: dim time constant tau = 0.0196571183119 ± 0.00115020357774 sec
powerlaw: m_dim = 2.14326413867 ± 0.0413830561545
exponential: Bright time constant tau_up = 0.014584278052 ± 0.000574244378873 sec
powerlaw: m_up = 2.07420908168 ± 0.019513284746

```
print 'Exp [A, tau]'
print offparamexp
print onparamexp

print 'Pow [C, m]'
print offparampow
print onparampow

print '\n'

print 'With truncation (ignore first empty bin and all following bins)'
print 'Exp [A, tau]'
print offparamexptrunc
print onparamexptrunc

print 'Pow [C, m]'
print offparampowtrunc
print onparampowtrunc
```

Exp [A, tau]
[  9.30975470e+03   1.96571645e-02]
[  8.25272347e+03   1.45843144e-02]
Pow [C, m]
[ 1.00484443  2.14346416]
[ 0.60238024  2.07431642]


With truncation (ignore first empty bin and all following bins)
Exp [A, tau]
[  9.30978502e+03   1.96571183e-02]
[  8.25275174e+03   1.45842781e-02]
Pow [C, m]
[ 1.00557144  2.14326414]
[ 0.60263475  2.07420908]

```

```
