Repository: vivarose/blinker_analysis

# blinker_analysis
Analyzing how long a blinker is on or off

This is a standard type of analysis for a blinking emitter, like a blinking quantum dot or similar. We assume we have data of photoluminescence versus time and that the intensity switches between two levels.

Current branch: everyblinkeranalysis

File: blinker_analysis_with_exponential_fit-2018-05-31, 02,0deg,04-21-2018.11,00am.FIBedhBN-first 150 seconds.ipynb
```
# -*- coding: utf-8 -*-
"""
Created on Sun May 27 17:17:43 2018

Blinker analysis

@author: Viva Horowitz

2018-05-31
"""

# Warning: This code has skip first point of off hist for fitting.

import numpy as np
import matplotlib.pyplot as plt
import pandas as pd
import os
import seaborn as sns
sns.set(style='ticks')
sns.set_context('notebook')

datafolder = 'C:\\Users\\Viva\\Documents\\data\\2018-05-31\\04-21-2018.11,00am.FIBedhBN'
filename = '02,0deg,04-21-2018.11,00am.FIBedhBN.txt'
# Just want to analyze first 150 seconds.

os.chdir(datafolder)

tname = 'Time (s)'
PLname = 'PL Intensity (kcps)'

data = pd.read_csv(filename,
                   skiprows=1,
                   header=None,
                   sep='\t',
                   names=['Time (s)','PL Intensity (kcps)'],
                   usecols=[0,1])

data = data.set_index(tname)
print(data.head())

data.plot()
plt.ylabel('photoluminescence (kCts/s)')
plt.show()
```

          PL Intensity (kcps)
Time (s)                     
5.264                   18.00
5.268                   20.00
5.272                   17.25
5.276                   12.25
5.280                    5.00

```
data = data[data.index<150]

data.plot()
plt.ylabel('photoluminescence (kCts/s)')
plt.show()
```

```
print(data.max())
```

PL Intensity (kcps)    31.0
dtype: float64

```
data.hist(bins=70)
plt.xlabel('photoluminescence (kCts/s)')
plt.locator_params(axis='x', nbins=10)
ax = plt.gca()

uthreshold = 11.5
lthreshold = uthreshold-.5

ax.axvline(x=uthreshold, color='k')
ax.axvline(x=lthreshold, color = 'k')
#ax.tick_params(axis='x',which='minor',bottom='on')
#ax.xaxis.set_minor_locator(minorLocator)
plt.show()
```

```
# The data was collected at a particular rate
timesetting = data.index[1]-data.index[0]
timesetting
```

0.0039999999999995595

```
data.head()
```

          PL Intensity (kcps)
Time (s)                     
5.264                   18.00
5.268                   20.00
5.272                   17.25
5.276                   12.25
5.280                    5.00

```
data.count()
```

PL Intensity (kcps)    36184
dtype: int64

```
data.describe()
```

       PL Intensity (kcps)
count         36184.000000
mean             15.495661
std               5.386251
min               1.250000
25%              13.500000
50%              17.000000
75%              19.250000
max              31.000000

```
# Need to pick an appropriate threshold between on and off. 
# This code has an in between status where it won't be counted as remaining in the state 
# but it won't be counted in the other state, either. 
# This seems like the most straightforward way to deal with (rare) cases in between.
# Other options are shown.

threshdata = data[PLname].clip(upper=uthreshold, lower=lthreshold)

data.plot()
plt.ylabel('photoluminescence (kCts/s)')
threshdata.plot()

plt.figure()
threshdata.plot()
plt.ylabel('PL data: high or low')
plt.show()
```

```
# Main method: in between status where it won't be counted as remaining in the state 
# but it won't be counted in the other state, either.
downtimes2= threshdata[threshdata != uthreshold].index
uptimes2=threshdata[threshdata != lthreshold].index

print(uptimes2)
print(downtimes2)
```

Float64Index([  5.264,   5.268,   5.272,   5.276,   5.684,   5.688,   5.692,
                5.696,     5.7,   5.704,
              ...
               149.96, 149.964, 149.968, 149.972, 149.976,  149.98, 149.984,
              149.988, 149.992, 149.996],
             dtype='float64', name=u'Time (s)', length=28504)
Float64Index([   5.28,   5.284,   5.288,   5.292,   5.296,     5.3,   5.304,
                5.308,   5.312,   5.316,
              ...
               148.24, 148.668,  148.68,  149.04,   149.3, 149.644, 149.648,
              149.652, 149.656,  149.66],
             dtype='float64', name=u'Time (s)', length=7754)

```
# Alternate option (not used)
uptimes= threshdata[threshdata == uthreshold].index
downtimes=threshdata[threshdata == lthreshold].index

print(uptimes)
print(downtimes)
```

Float64Index([  5.264,   5.268,   5.272,   5.276,   5.684,   5.688,   5.692,
                5.696,     5.7,   5.704,
              ...
               149.96, 149.964, 149.968, 149.972, 149.976,  149.98, 149.984,
              149.988, 149.992, 149.996],
             dtype='float64', name=u'Time (s)', length=28430)
Float64Index([   5.28,   5.284,   5.288,   5.292,   5.296,     5.3,   5.304,
                5.308,   5.312,   5.316,
              ...
              148.228, 148.232, 148.236,  148.24,  149.04, 149.644, 149.648,
              149.652, 149.656,  149.66],
             dtype='float64', name=u'Time (s)', length=7680)

```
plt.plot(uptimes)
plt.plot(uptimes2)
plt.show()
```

```
uptimes[:-1]
```

Float64Index([  5.264,   5.268,   5.272,   5.276,   5.684,   5.688,   5.692,
                5.696,     5.7,   5.704,
              ...
              149.956,  149.96, 149.964, 149.968, 149.972, 149.976,  149.98,
              149.984, 149.988, 149.992],
             dtype='float64', name=u'Time (s)', length=28429)

```
uptimes[1:]
```

Float64Index([  5.268,   5.272,   5.276,   5.684,   5.688,   5.692,   5.696,
                  5.7,   5.704,   5.708,
              ...
               149.96, 149.964, 149.968, 149.972, 149.976,  149.98, 149.984,
              149.988, 149.992, 149.996],
             dtype='float64', name=u'Time (s)', length=28429)

```
# We can compare the two ways of interpreting blinks.
# There is a discrepancy at about 22 seconds between the two interpretations. 
# It's a matter of whether we consider it stayed off or 
# if we consider that it came up enough to have ended the off blink and began another.
# I tend to think it ended one and began another in this case, so I'm going to use uptimesep2 as my off duration.

# subtracting each time from the last time we had the same state gives the amount of time it was not in that state.
# Therefore the separation between up times is in fact the duration of time off.
uptimesep = uptimes[1:] - uptimes[:-1]
uptimesep2 = uptimes2[1:] - uptimes2[:-1]
plt.plot(uptimes[:-1],uptimesep, '.-')
plt.plot(uptimes2[:-1],uptimesep2, '-')
plt.ylim(ymin=3*timesetting)
#plt.axis('equal')
plt.xlabel(tname)
plt.ylabel('duration of blink off (s)')
plt.figure()
data.plot()
plt.show()
```

```
# We can compare the two ways of interpreting blinks. It looks like they mostly agree.

downtimesep = downtimes[1:] - downtimes[:-1]
downtimesep2 = downtimes2[1:] - downtimes2[:-1]
plt.plot(downtimes[:-1],downtimesep,'.-')
plt.plot(downtimes2[:-1],downtimesep2,'-')
plt.ylim(ymin=3*timesetting)
#plt.axis('equal')
plt.xlabel(tname)
plt.ylabel('duration of blink on (s)')
#plt.figure()
data.plot()
plt.show()
```

```
downtimesep2
```

Float64Index([           0.004,            0.004,            0.004,
                         0.004,            0.004,            0.004,
                         0.004,            0.004,            0.004,
                         0.004,
              ...
              0.00400000000002,            0.428,            0.012,
                          0.36,             0.26,            0.344,
              0.00399999999999, 0.00399999999999, 0.00400000000002,
              0.00399999999999],
             dtype='float64', name=u'Time (s)', length=7753)

```
# I chose to use downtimesep2 and uptimesep2, as detailed above.

ontimes = filter(lambda a: a > 1.5*timesetting, downtimesep2)
offtimes = filter(lambda a: a > 1.5*timesetting, uptimesep2)
```

```
# Choose a nice number of bins to see how the data look.

numonbins = 100
numoffbins = 100

plt.hist(ontimes, bins=numonbins)
plt.xlabel('On time duration (s)')
plt.ylabel('Occurrences')
plt.show()
plt.hist(offtimes, bins=numoffbins)
plt.xlabel('Off time duration (s)')
plt.ylabel('Occurrences')
plt.show()
```

```
## https://stackoverflow.com/questions/32765333/how-do-i-replicate-this-matlab-function-in-numpy/32765547#32765547

def histc(X, bins):
    map_to_bins = np.digitize(X,bins)
    r = np.zeros(bins.shape)
    for i in map_to_bins:
        r[i-1] += 1
    return [r, map_to_bins]
```

```
# http://code.activestate.com/recipes/66472-frange-a-range-function-with-float-increments/
# could also use linspace

def frange(start, end=None, inc=None):
    "A range function, that does accept float increments..."

    if end == None:
        end = start + 0.0
        start = 0.0

    if inc == None:
        inc = 1.0

    L = []
    while 1:
        next = start + len(L) * inc
        if inc > 0 and next >= end:
            break
        elif inc < 0 and next <= end:
            break
        L.append(next)
        
    return L
```

```
## I decided to start my bins at 0. 
# This might be different from the built in hist function.

oninc = max(ontimes)/numonbins
onbins= frange(0,max(ontimes)+oninc*3,oninc)
#print(onbins[0:5])


offinc = max(offtimes)/numoffbins
offbins=np.linspace(0,max(offtimes),numoffbins+1)
print("linspace option (not used):")
print(offbins)
offbins= frange(0,max(offtimes),offinc)
print("frange approach:")
print(offbins)
#print(offbins[0:5])
offbins= frange(0,max(offtimes)+offinc*3,offinc)
print("frange approach and pad 3 bins to right (used):")
print(offbins)

centeredonbins = frange(oninc/2,max(ontimes)+oninc*3+oninc/2,oninc)
centeredoffbins= frange(offinc/2,max(offtimes)+offinc*3+offinc/2,offinc)
#centeredoffbins=np.linspace(offinc/2,max(offtimes)+offinc/2,numoffbins)


print('\n')
print(onbins[-5:])
print(centeredonbins[-5:])

print("Make sure ")
print(len(centeredonbins))
print(len(onbins))
print(len(centeredoffbins))
print(len(offbins))
```

linspace option (not used):
[ 0.       0.00572  0.01144  0.01716  0.02288  0.0286   0.03432  0.04004
  0.04576  0.05148  0.0572   0.06292  0.06864  0.07436  0.08008  0.0858
  0.09152  0.09724  0.10296  0.10868  0.1144   0.12012  0.12584  0.13156
  0.13728  0.143    0.14872  0.15444  0.16016  0.16588  0.1716   0.17732
  0.18304  0.18876  0.19448  0.2002   0.20592  0.21164  0.21736  0.22308
  0.2288   0.23452  0.24024  0.24596  0.25168  0.2574   0.26312  0.26884
  0.27456  0.28028  0.286    0.29172  0.29744  0.30316  0.30888  0.3146
  0.32032  0.32604  0.33176  0.33748  0.3432   0.34892  0.35464  0.36036
  0.36608  0.3718   0.37752  0.38324  0.38896  0.39468  0.4004   0.40612
  0.41184  0.41756  0.42328  0.429    0.43472  0.44044  0.44616  0.45188
  0.4576   0.46332  0.46904  0.47476  0.48048  0.4862   0.49192  0.49764
  0.50336  0.50908  0.5148   0.52052  0.52624  0.53196  0.53768  0.5434
  0.54912  0.55484  0.56056  0.56628  0.572  ]
frange approach:
[0.0, 0.0057199999999999916, 0.011439999999999983, 0.017159999999999974, 0.022879999999999966, 0.028599999999999959, 0.034319999999999948, 0.040039999999999944, 0.045759999999999933, 0.051479999999999922, 0.057199999999999918, 0.062919999999999907, 0.068639999999999896, 0.074359999999999885, 0.080079999999999887, 0.085799999999999876, 0.091519999999999865, 0.097239999999999854, 0.10295999999999984, 0.10867999999999985, 0.11439999999999984, 0.12011999999999982, 0.12583999999999981, 0.13155999999999982, 0.13727999999999979, 0.14299999999999979, 0.14871999999999977, 0.15443999999999977, 0.16015999999999977, 0.16587999999999975, 0.17159999999999975, 0.17731999999999973, 0.18303999999999973, 0.18875999999999973, 0.19447999999999971, 0.20019999999999971, 0.20591999999999969, 0.21163999999999969, 0.21735999999999969, 0.22307999999999967, 0.22879999999999967, 0.23451999999999965, 0.24023999999999965, 0.24595999999999965, 0.25167999999999963, 0.25739999999999963, 0.26311999999999963, 0.26883999999999958, 0.27455999999999958, 0.28027999999999959, 0.28599999999999959, 0.29171999999999959, 0.29743999999999954, 0.30315999999999954, 0.30887999999999954, 0.31459999999999955, 0.32031999999999955, 0.3260399999999995, 0.3317599999999995, 0.3374799999999995, 0.34319999999999951, 0.34891999999999951, 0.35463999999999946, 0.36035999999999946, 0.36607999999999946, 0.37179999999999946, 0.37751999999999947, 0.38323999999999941, 0.38895999999999942, 0.39467999999999942, 0.40039999999999942, 0.40611999999999943, 0.41183999999999937, 0.41755999999999938, 0.42327999999999938, 0.42899999999999938, 0.43471999999999938, 0.44043999999999933, 0.44615999999999933, 0.45187999999999934, 0.45759999999999934, 0.46331999999999934, 0.46903999999999929, 0.47475999999999929, 0.4804799999999993, 0.4861999999999993, 0.4919199999999993, 0.49763999999999925, 0.50335999999999925, 0.5090799999999992, 0.51479999999999926, 0.52051999999999921, 0.52623999999999926, 0.53195999999999921, 0.53767999999999916, 0.54339999999999922, 0.54911999999999916, 0.55483999999999922, 0.56055999999999917, 0.56627999999999912]
frange approach and pad 3 bins to right (used):
[0.0, 0.0057199999999999916, 0.011439999999999983, 0.017159999999999974, 0.022879999999999966, 0.028599999999999959, 0.034319999999999948, 0.040039999999999944, 0.045759999999999933, 0.051479999999999922, 0.057199999999999918, 0.062919999999999907, 0.068639999999999896, 0.074359999999999885, 0.080079999999999887, 0.085799999999999876, 0.091519999999999865, 0.097239999999999854, 0.10295999999999984, 0.10867999999999985, 0.11439999999999984, 0.12011999999999982, 0.12583999999999981, 0.13155999999999982, 0.13727999999999979, 0.14299999999999979, 0.14871999999999977, 0.15443999999999977, 0.16015999999999977, 0.16587999999999975, 0.17159999999999975, 0.17731999999999973, 0.18303999999999973, 0.18875999999999973, 0.19447999999999971, 0.20019999999999971, 0.20591999999999969, 0.21163999999999969, 0.21735999999999969, 0.22307999999999967, 0.22879999999999967, 0.23451999999999965, 0.24023999999999965, 0.24595999999999965, 0.25167999999999963, 0.25739999999999963, 0.26311999999999963, 0.26883999999999958, 0.27455999999999958, 0.28027999999999959, 0.28599999999999959, 0.29171999999999959, 0.29743999999999954, 0.30315999999999954, 0.30887999999999954, 0.31459999999999955, 0.32031999999999955, 0.3260399999999995, 0.3317599999999995, 0.3374799999999995, 0.34319999999999951, 0.34891999999999951, 0.35463999999999946, 0.36035999999999946, 0.36607999999999946, 0.37179999999999946, 0.37751999999999947, 0.38323999999999941, 0.38895999999999942, 0.39467999999999942, 0.40039999999999942, 0.40611999999999943, 0.41183999999999937, 0.41755999999999938, 0.42327999999999938, 0.42899999999999938, 0.43471999999999938, 0.44043999999999933, 0.44615999999999933, 0.45187999999999934, 0.45759999999999934, 0.46331999999999934, 0.46903999999999929, 0.47475999999999929, 0.4804799999999993, 0.4861999999999993, 0.4919199999999993, 0.49763999999999925, 0.50335999999999925, 0.5090799999999992, 0.51479999999999926, 0.52051999999999921, 0.52623999999999926, 0.53195999999999921, 0.53767999999999916, 0.54339999999999922, 0.54911999999999916, 0.55483999999999922, 0.56055999999999917, 0.56627999999999912, 0.57199999999999918, 0.57771999999999912, 0.58343999999999918]


[1.9521599999999906, 1.9720799999999905, 1.9919999999999902, 2.0119199999999902, 2.0318399999999901]
[1.9621199999999905, 1.9820399999999905, 2.0019599999999902, 2.0218799999999901, 2.0417999999999901]
Make sure 
103
103
103
103

```
onhist = histc(ontimes, np.asarray(onbins))
offhist = histc(offtimes, np.asarray(offbins))
```

```
onhist
```

[array([ 206.,  130.,   81.,   54.,   45.,   35.,   30.,   28.,   15.,
          16.,   12.,   18.,   14.,    6.,   11.,    6.,    5.,    5.,
           3.,    3.,    3.,    6.,    4.,    8.,    4.,    3.,    2.,
           4.,    3.,    3.,    1.,    2.,    3.,    1.,    0.,    1.,
           2.,    1.,    1.,    1.,    0.,    2.,    2.,    2.,    1.,
           2.,    0.,    4.,    0.,    0.,    1.,    1.,    2.,    0.,
           0.,    0.,    0.,    1.,    0.,    0.,    0.,    0.,    0.,
           1.,    1.,    0.,    1.,    0.,    0.,    1.,    0.,    0.,
           1.,    3.,    0.,    1.,    0.,    0.,    0.,    0.,    0.,
           0.,    0.,    0.,    0.,    0.,    0.,    0.,    0.,    0.,
           0.,    0.,    0.,    0.,    0.,    0.,    0.,    0.,    0.,
           0.,    1.,    0.,    0.]),
 array([ 37,   7,   5,   9,  12,   8,  11,   4,   7,   2,   1,   3,   8,
         18,  13,  22,   2,   2,   8,   4,   2,   2,   1,   1,   5,   5,
          2,  12,   2,  10,  10,   1,   3,   4,   2,   1,  15,   6,   2,
          1,   4,  17,  21,   2,  10,   1,  23,   3,   8,  25,   8,   3,
          2,   8,   3,   4,   3,  13,   4,   5,   5,   3,   5,   1,   2,
          6,   3,  11,   5,   9,   8,   3,  51,  11,   5,   6,  21,   6,
          2,   4,   1,   2,   1,   6,   2,   2,  11,  12,   2,  10,   2,
         32,   1,   8,   3,  15,   1,   2,   2,   2,   2,   1,   3,  24,
          7,   7,  13,  12,   1,   1,  10,  12,   5,  11,   6,   4,   2,
          1,   4,   1,   6,   3,   3,   4,   8,   5,   2,   1,   2,  29,
         30,   7,   7,   8,   3,   4,   5,   4,   3,   1,   2,   1,  10,
         23,   4,   7,   5,   2,   5,  16,   2,   5,   1,  12,   7,   4,
          2,   2,  12,  23,   4,  40,   2,   1,   4,  33,   9,  15,  74,
          2,   8,   2,   2,   6,  15,   7,   2,   7,   2,   2,   3,   9,
          6,   1,   7,   3,   6,   5,   3,   7,   8,   6,   2,   4,   5,
          6,   6,  52,   4,   2,   4,   5,   1,   1,   8,   3,  13,   5,
          2,   1,   7,  13,   5,   3,   1,  28,   2,   3,  26,  12,   4,
         15,   3,   2,   3,   1,  11,  14,   4,   2,   3,   7,  28,   5,
         14,   9,   6,   1,  34,   2,   2,   4,  16,   3,   2,  43,   1,
          3,   3,   4,   4,  36,   6,  15,  21,   4,   7,  23,   5,   3,
          3,   5,   5,   5,   7,   5,   1,   2,  11,   1,  26,   2,   2,
          4,   6,  17,   7,  29,  64,  25,   3,  19,   1,  10,  10,   4,
          1,   8,   8,  31,  53,   4,   5,   1,   2,   5,   2,   6,  67,
          8,   9,   4,   1,  12,  32,   4,  10,   6,   1,   1,  14,  15,
         46,  16,   4,   8,   1,   8,   3,  24,   3,   3,  10,  73,  13,
         24,   6,  12,  58,   5,   1,   6,  65,   5,   5,   9,   4,   7,
          2,   1,  24,  38,  16,  12,   3,  74,   7,  17,   6,   3,   5,
          3,  20,   9,   3,  24,  74,  44,   3,  42,   9,   5,   5,   8,
         22,  12,   4,  10,  12,  12,   4,   8,   3,   5,  42,  13,   1,
         13,   2,   1,   9,   6,   5,   3,   2,   3,   4,  14,   4,  10,
         17,  48,   2,   4,   1,   2,  15,   7,  11,   7,   8,   6,  27,
         16,   2,  24,  33,  10,   5,  22,  48,   2,  27,  18,  25,   2,
          9,   8,  17,   3,   6,   1,  11,  10,  25,  18,   5,   2,   3,
          6,  12,   2,   1,   7,   8,  14,  29,   9,  18,  39,   9,   3,
          1,   3,   2,   2,   3,   1,   2,   3,   3,   3,   4,   2,   4,
         10,   1,   2,   2,   2,   2,   4,   3,   1,   2,   2,   1,   1,
          1,   3,   1,   3,   4,   5,   1,   1,   3,   7,   2,   5,   2,
          2,   6,   2,   1,   2,   1,   1,   1,   1,   1,   1,   3,   6,
          1,   5,   2,   2,   2,   2,   4,   1,   1,   1,   3,   2,   1,
          5,   1,   1,   1,   1,   2,   8,   7,   1,   3,   1,   1,   1,
          2,   1,   1,   2,   1,   2,   3,   1,   1,   2,   1,   4,   2,
          4,   3,   1,   2,   3,   6,   1,   1,   1,   1,   3,   1,   2,
          1,   1,   2,   2,   1,   1,   4,   6,   1,   5,   2,   3,   3,
          2,   1,   1,   1,   1,   2,   1,   3,   1,   2,   2,   1,   1,
          1,   1,   1,   4,   6,   1,   2,   1,   1,   1,   1,   1,   1,
          4,   2,   3,   2,   2,   3,   4,   4,   7,   2,   2,   1,   1,
          2,   1,   1,   1,   1,  13,   3,   2,   1,   2,   1,   1,   2,
          1,   1,   2,   2,   1,   2,   1,   3,   1,   1,   1,   1,   1,
          4,   2,   1,   1,   1,   1,   1,   1,   1,   1,   1,   2,   3,
          1,   1,   2,   1,   1,   1,   1,   1,   1,   1,   3,   2,   2,
          1,   1,   1,   1,   1,   1,   1,   1,   1,   1,   1,   1,   1,
          1,   1,   1,   1,   1,   1,   1,   1,   1,   1,   2,   1,   1,
          1,   1,   2,   1,   1,   1,   1,   1,   1,   1,   1,   1,   1,
          1,   1,   1,   1,   1,   3,   1,   1,   3,   3,   2,   1,   1,
          1,   1,   2,   1,   1,   2,  26,  10,   9,   3,   1,   2,  11,
          1,  15,   3,   3,   2,  48,   3,   2,  53,   3,  13,  20,  22,
          2,   2,   7,   2,  30,  15,  11,   6,  11,   3,   6,  13,   1,
          2,   3,   5,  12,   2,   1,   4,   1, 101,  33,   7,  76,  16,
         20,  70,   8,  48,  44,   8,  46,  13,  28,   7,   8,  28,   7,
          1,   2,  15,   4,  37,  19,   5,   5,   6,   9,   1,   1,  13,
         24,   6,   3,  12,   4,  45,   7,  13,   6,   4,  43,   8,  12,
         22,  24,  30,   2,   2,   3,  22,   1,  19,  14,  18], dtype=int64)]

```
offhist
```

[array([   0.,  183.,  167.,   48.,   80.,   29.,   46.,   19.,   13.,
          32.,    8.,   24.,   15.,    8.,   11.,    3.,    9.,    3.,
           7.,    4.,    7.,    8.,    0.,    6.,    4.,    6.,    3.,
           2.,    0.,    0.,    3.,    1.,    1.,    0.,    1.,    2.,
           2.,    1.,    0.,    1.,    4.,    0.,    0.,    1.,    3.,
           0.,    0.,    0.,    2.,    0.,    0.,    0.,    0.,    2.,
           0.,    0.,    0.,    0.,    0.,    0.,    0.,    1.,    0.,
           0.,    1.,    0.,    0.,    0.,    0.,    0.,    0.,    1.,
           0.,    1.,    0.,    1.,    0.,    0.,    0.,    0.,    0.,
           0.,    0.,    0.,    0.,    0.,    1.,    0.,    0.,    0.,
           0.,    0.,    1.,    0.,    0.,    0.,    0.,    0.,    0.,
           0.,    1.,    0.,    0.]),
 array([ 72,   9,   3,   3,   3,   4,   4,   2,  76,   3,   4,   4,   2,
          6,   5,   4,   2,  15,  38,   4,  22,  27,   5,  19,   8,   7,
         45,   5,   5,  17,  49,   3,   2,   2,  54,   3,   2,   6,   4,
          6,   2,   2,   2,  36,   3,   5,  21,   2,   2,   3,   6,   4,
          5,   2,   7,  22,  49,   3,   5,   3,   3,  10,   2,   6,   4,
          3,   3,  22,   3,   8,   4,   2,  10,   5,  32,   7, 101,  87,
          7,  10,   5,  10,   3,   3,  26,   4,  12,   3,   6,   2,  14,
         12,   2,   4,  12,   3,   3,   3,  12,   3,  10,   6,   2,   5,
         10,   4,   5,  10,   3,   4,   7,   2,   3,   6,   2,   3,   2,
         13,   3,   7,   2,   4,  24,  17,   6,   3,   7,  10,  24,   7,
         25,   2,   3,   2,  10,   2,  12,   5,   3,  28,  13,   3,  17,
          6,   4,   8,   2,   5,   3,  12,   5,  12,   6,  12,  41,   3,
         41,  14,   3,   3,   6,   3,   2,   2,   5,   2,   3,   5,   3,
         13,   7,   2,  15,   3,   7,   3,   9,   7,   3,   3,   3,   2,
          3,   2,   3,  19,   2,   7,   5,   3,   5,   3,   4,   3,   5,
          6,   4,   3,   3,   7,   3,   3,   6,   5,   3,   5,   2,   2,
         13,   5,   2,   3,   4,   2,   3,   2,   2,   2,   3,  21,  15,
         10,   4,   2,   2,   3,   2,   3,   2,   2,   2,   3,   3,   3,
          7,   2,   2,   2,   4,   4,   3,   3,   8,   3,   3,   3,   3,
          2,  31,   2,  15,   6,   2,   3,   2,   2,  36,   3,  13,   2,
         12,   3,   6,   2,   3,   3,   3,  28,  12,   6,   3,   3,   5,
          2,   5,   5,   3,   2,   5,   5,   3,   2,   8,   5,   5,   7,
          4,   5,   4,   3,   5,   3,   2,  13,   2,   3,   3,   3,   4,
          2,   7,   5,   2,   3,   9,   3,  13,  12,   3,  20,   5,  25,
          3,   7,   2,   2,  13,   6,   6,   3,   2,   2,   2,   2,  18,
          5,   3,   3,   5,   3,   2,  10,   2,   5,   7,   3,   3,   3,
          4,  13,   3,  16,   3,   9,   3,   7,   5,   9,   3,  24,   6,
         10,   8,   4,  11,  12,   2,   2,   2,   6,   4,   3,   3,  11,
          5,   2,   7,  26,  10,   4,   9,  12,   9,   7,   3,  17,   7,
          5,   5,   3,   5,   3,   3,   3,   2,   2,   2,   2,   2,   2,
          2,   2,   2,   2,   2,   2,   2,   3,   4,   2,   5,   3,   4,
          2,   3,   3,   2,   4,   3,   3,   2,   3,   3,   2,   3,   3,
          2,   2,   2,   2,   3,   3,   3,   3,   2,   7,   2,   3,   2,
          4,   3,   3,   5,  10,  19,   2,   8,   2,  10,   2,   9,  12,
         10,   3,  11,   9,   5,   3,   3,  19,   8,  21,   5,   7,   3,
          2,  15,  11,   9,   5,  21,  17,   2,   3,   2,   5,   2,   3,
         15,   4,  19,   7,   4,  10,   3,   3,   7,   7,   8,   2,   3,
          2,   3,   2,  10,   4,  17,   7,   2,   5,   7,   5,   3,   3,
          3,   7,   5,  14,   5,  21,   7,   7,  44,   2,  20,  11,  21,
         11,  41,   4,  15,   2,  37,   2,  54,   5,   7,   3,   7,   2,
          4,   2,  13,  12,   6,   5,  10,   7,  62,   5,   2,  22,   5,
          2,  24,   2,  35,  22,  10,   5,  31,   4,   3,   2,   2,   5,
         24,  45,  11,   2,   3,   3,   2,   3,   7,  12,  26,   2,   3,
          2,   3,  65,   2,  12,   7,   2,   3,  10,   5,   3,   2,   5,
         12,   6,   9,   4,   2,   2,   4,   3,  16,   3,   3,   5,  27,
          2,   4,  26,  12,   8,   8,   5,   5,   5,  15,  13,   7,  20,
          4,   7,   7,   6,  31,   3,   7,   3,   3,   5,  12,   8,   5,
          5,   7,   6,  17,  15,   5,   3,   2,   9,   5,   7,   2,  74,
         10,   2,   3,   3,   2,   3,   2,   2,   2,  11,   4,   3,   3,
          4,   5,  15,   8,   7,  10,  13,   4,  22,   8,   7,   2,   3,
          2,   3,   5,   9,   3,   2,   8,   3,   3,   2,  15,   3,   2,
          5,   3,  22,   5,   5,   2,  22,  40,  33,   4,  16,  17,  10,
         37,   5,   8,  41,   3,  12,  12,  12,  14,  21,   5,  25,   8,
          2,  10,  17,  10,   6,   2,  14,   2,  27,  25,  93,   3,  19,
         20,   6,   6,  10,  45,  13,   5,   8,   5,   2,  12,  10,   2,
          3,   2,   2,   2,   2,   2,   2,   2,   2,   6,  14,   2,   2,
          2,  10,   2,   2,   2,   2,   3,   2,   7,  18,   2,  13,   4,
          2,  10,  24,   3,  19,   8,   2,  13,   3,   2,   2,   2,   2,
          3,  14,  18,  26,   2,   2,   2,   2,   5,   2,  10,   2,   5,
          2,   2,   2,   2,   2,  14,  26,  10,   2,   5], dtype=int64)]

```
print("red data are histogram data and black data are shifted to be centered on the bin")

#fig, (ax1,ax2) = plt.subplots(2, 1, sharex=False)
fig,ax1 = plt.subplots()
ax1.plot(centeredonbins,onhist[0],'.-k')
ax1.plot(onbins,onhist[0],'.-r')
plt.hist(ontimes, bins=numonbins)
plt.xlabel('On time duration (s)')
plt.ylabel('Occurrences')
#ax1.set_yscale('symlog')

# Apparently my digitize and the hist function don't quite give the same output. 
# I think the hist command doesn't start at zero.
# Either way is probably fine.

#plt.yscale('log')
#plt.show()
fig,ax2 = plt.subplots()
ax2.plot(centeredoffbins,offhist[0],'.-k')
ax2.plot(offbins,offhist[0],'.-r')
plt.hist(offtimes, bins=numoffbins)
plt.xlabel('Off time duration (s)')
plt.ylabel('Occurrences')
#ax2.set_yscale('symlog')
plt.show()
```

red data are histogram data and black data are shifted to be centered on the bin

```
#fig, (ax1,ax2) = plt.subplots(2, 1, sharex=False)
fig,ax1 = plt.subplots()
ax1.plot(centeredonbins,onhist[0],'.-')
plt.xlabel('On time duration (s)')
plt.ylabel('Occurrences')
ax1.set_yscale('symlog')

#plt.yscale('log')
#plt.show()
fig,ax2 = plt.subplots()
ax2.plot(centeredoffbins,offhist[0],'.-')
plt.xlabel('Off time duration (s)')
plt.ylabel('Occurrences')
ax2.set_yscale('symlog')
plt.show()
```

```
from scipy.optimize import curve_fit
import scipy
scipy.__version__
# need at least version 14.0 of scipy.
```

'0.19.1'

```
def expfit(t, A, tau):
    return (A * np.exp(t/(-tau)))

# on time fit
onparams, onpcov = curve_fit(expfit, centeredonbins, onhist[0],p0 = (30, 0.8))
onfitx = np.linspace(min(centeredonbins),max(ontimes)+oninc*3,numonbins*5)
onfit = expfit(onfitx,onparams[0],onparams[1])
```

```
# Trying to find good guess
#onparams[1]=-.8
#onfit = 30 * np.exp(centeredonbins/(onparams[1]))
```

```
fig,ax1 = plt.subplots()
ax1.plot(centeredonbins,onhist[0],'.-')
plt.xlabel('On time duration (s)')
plt.ylabel('Occurrences')
#ax1.set_yscale('symlog')
ax1.plot(onfitx,onfit)
plt.show()

fig,ax1 = plt.subplots()
ax1.plot(centeredonbins,onhist[0],'.-')
plt.xlabel('On time duration (s)')
plt.ylabel('Occurrences')
ax1.set_yscale('symlog')
ax1.plot(onfitx,onfit)
plt.show()

plt.imshow(abs(onpcov), cmap="gray", interpolation="nearest", vmin=0)
plt.colorbar()
plt.title('Covariance matrix, absolute values')
plt.show()
print("It's ok to use the uncertainties below as long as there aren't strong diagonal values.")



print  'Coefficient A = ' + str(onparams[0]) + ' ± ' + str(np.sqrt(onpcov[0,0]))
print 'time constant tau = ' + str(onparams[1]) + ' ± ' + str(np.sqrt(onpcov[1,1]))
```

It's ok to use the uncertainties below as long as there aren't strong diagonal values.
Coefficient A = 234.481926598 ± 5.08266329407
time constant tau = 0.0546549481066 ± 0.00165622467811

```
# off time fit
# skip first point of off hist.
offparams, offpcov = curve_fit(expfit, centeredoffbins[1:], offhist[0][1:],p0 = (30, 0.8))
offfitx = np.linspace(min(centeredoffbins),max(offtimes)+2.5*offinc,numoffbins*5)
offfit = expfit(offfitx,offparams[0],offparams[1])

# display
fig,ax1 = plt.subplots()
ax1.plot(centeredoffbins,offhist[0],'.-')
plt.xlabel('Off time duration (s)')
plt.ylabel('Occurrences')
#ax1.set_yscale('symlog')
ax1.plot(offfitx,offfit)
plt.show()

fig,ax1 = plt.subplots()
plt.hist(offtimes, bins=numoffbins)
plt.xlabel('Off time duration (s)')
plt.ylabel('Occurrences')
ax1.plot(offfitx,offfit)
plt.show()

fig,ax1 = plt.subplots()
ax1.plot(centeredoffbins,offhist[0],'.-')
plt.xlabel('Off time duration (s)')
plt.ylabel('Occurrences')
ax1.set_yscale('symlog')
ax1.plot(offfitx,offfit)
plt.show()

plt.imshow(abs(offpcov), cmap="gray", interpolation="nearest", vmin=0)
plt.colorbar()
plt.title('Covariance matrix, absolute values')
plt.show()
print("It's ok to use the uncertainties below as long as there aren't strong diagonal values.")



print  'Coefficient A = ' + str(offparams[0]) + ' ± ' + str(np.sqrt(offpcov[0,0]))
print 'time constant tau = ' + str(offparams[1]) + ' ± ' + str(np.sqrt(offpcov[1,1])) + ' sec'
```

It's ok to use the uncertainties below as long as there aren't strong diagonal values.
Coefficient A = 313.155243939 ± 17.4359640142
time constant tau = 0.0166939592764 ± 0.000937183373532 sec

```
## I'm not sure whether the bins should be aligned left or center. 
# I already did centered alignment; 
# here's left alignment.
## It turns out it doesn't affect the characteristic time tau.

print('Bins aligned left')

# off time fit
offparams, offpcov = curve_fit(expfit, offbins, offhist[0],p0 = (30, 0.8))
offfitx = np.linspace(min(offbins),max(offtimes)+2.0*offinc,numoffbins*5)
offfit = expfit(offfitx,offparams[0],offparams[1])

# plot
fig,ax1 = plt.subplots()
ax1.plot(offbins,offhist[0],'.-')
plt.xlabel('Off time duration (s)')
plt.ylabel('Occurrences')
#ax1.set_yscale('symlog')
ax1.plot(offfitx,offfit)
plt.show()

fig,ax1 = plt.subplots()
ax1.plot(offbins,offhist[0],'.-')
plt.xlabel('Off time duration (s)')
plt.ylabel('Occurrences')
ax1.set_yscale('symlog')
ax1.plot(offfitx,offfit)
plt.show()

plt.imshow(abs(offpcov), cmap="gray", interpolation="nearest", vmin=0)
plt.colorbar()
plt.title('Covariance matrix, absolute values')
plt.show()
print("It's ok to use the uncertainties below as long as there aren't strong diagonal values.")



print  'Coefficient A = ' + str(offparams[0]) + ' ± ' + str(np.sqrt(offpcov[0,0]))
print 'time constant tau = ' + str(offparams[1]) + ' ± ' + str(np.sqrt(offpcov[1,1])) + ' sec'
print('Bins aligned left')
```

Bins aligned left

It's ok to use the uncertainties below as long as there aren't strong diagonal values.
Coefficient A = 109.444901628 ± 11.5856285047
time constant tau = 0.0380248883297 ± 0.00612484618637 sec
Bins aligned left

```
# Save figures

font = {'size'   : 22}

plt.rc('font', **font)

# OFF BLINKS
# off time fit
offparams, offpcov = curve_fit(expfit, centeredoffbins, offhist[0],p0 = (30, 0.8))
offfitx = np.linspace(min(centeredoffbins),max(offtimes)+2.5*offinc,numoffbins*5)
offfit = expfit(offfitx,offparams[0],offparams[1])

# display off blinks
fig,ax1 = plt.subplots()
ax1.plot(centeredoffbins,offhist[0],'o-')
plt.xlabel('Off time duration (s)')
plt.ylabel('Occurrences')
#ax1.set_yscale('symlog')
ax1.plot(offfitx,offfit)
plt.savefig(filename+'offblinks.pdf', bbox_inches='tight')

print 'off time constant tau = ' + str(offparams[1]) + ' ± ' + str(np.sqrt(offpcov[1,1])) + ' sec'


# On blinks
fig,ax1 = plt.subplots()
ax1.plot(centeredonbins,onhist[0],'o-')
plt.xlabel('On time duration (s)')
plt.ylabel('Occurrences')
#ax1.set_yscale('symlog')
ax1.plot(onfitx,onfit)
plt.savefig(filename+'onblinks.pdf', bbox_inches='tight')

print 'on time constant tau = ' + str(onparams[1]) + ' ± ' + str(np.sqrt(onpcov[1,1])) + ' sec'

fig1,axPL = plt.subplots()
#axPL.plot(data, 'k')
#axPL.legend.remove()
data.plot(marker='.',linestyle='None',legend=False, ax=axPL, color='k',  alpha=.1)
data.plot(legend=False, alpha=0.2, ax=axPL, color='k')
plt.ylabel('photoluminescence (kCts/s)')
plt.xlabel(tname)

plt.savefig(filename+'blinking.pdf', bbox_inches='tight')


fig2,axPL = plt.subplots()
data.plot(marker='.',linestyle='None',legend=False, alpha=0.1, ax=axPL, color='k')
data.plot(legend=False, alpha=0.2, ax=axPL, color='k')
threshdata.plot(legend=False)
plt.ylabel('photoluminescence (kCts/s)')
plt.xlabel(tname)

plt.savefig(filename+'blinkingandthreshold.pdf', bbox_inches='tight')

plt.show()
```

off time constant tau = 0.038023226714 ± 0.00612578454704 sec
on time constant tau = 0.0546549481066 ± 0.00165622467811 sec

```
filename
```

'02,0deg,04-21-2018.11,00am.FIBedhBN.txt'

```

```
