Repository: vivarose/blinker_analysis

# blinker_analysis
Analyzing how long a blinker is on or off

This is a standard type of analysis for a blinking emitter, like a blinking quantum dot or similar. We assume we have data of photoluminescence versus time and that the intensity switches between two levels.

Current branch: everyblinkeranalysis

File: blinker_analysis_with_exponential_fit.ipynb
```
# -*- coding: utf-8 -*-
"""
Created on Sun May 27 17:17:43 2018

Blinker analysis

@author: Viva Horowitz
"""

import numpy as np
import matplotlib as mpl
import matplotlib.pyplot as plt
import pandas as pd
import os
import datetime
import seaborn as sns
sns.set(style='ticks')
sns.set_context('poster')

# ** set for each dataset
datadate = '2018-05-25'
datafolder = r'O:\User\Viva\data\2018-05-25_blinking-statistics'
filename = 'GoodBlinker_5-25-2018.txt'
analysisfolder = r'O:\User\Viva\analysis\blinker_analysis'

os.chdir(datafolder)

tname = 'Time (s)'
PLname = 'PL Intensity (kCts/s)'
data = pd.read_csv(filename,
                   skiprows=1,
                   header=None,
                   sep='\t',
                   names=['Time (s)','PL Intensity (kCts/s)'],
                   usecols=[0,1])
data = data.set_index(tname)
print(data.head())

data.plot()
plt.ylabel('photoluminescence (kCts/s)')
plt.show()

filename = filename.replace('\\','-')
os.chdir(analysisfolder)
today = datetime.date.isoformat(datetime.date.today())
if not os.path.exists('taken-' + datadate):
    os.makedirs('taken-' + datadate)
os.chdir('taken-' + datadate)
```

          PL Intensity (kCts/s)
Time (s)                       
0.01                       36.9
0.02                       34.9
0.03                       36.9
0.04                       37.5
0.05                       35.8

```
fig1,axPL = plt.subplots()
#axPL.plot(data, 'k')
#axPL.legend.remove()
data.plot(marker='.',linestyle='None',legend=False, ax=axPL, color='k',  alpha=.1)
data.plot(legend=False, alpha=0.2, ax=axPL, color='k')
plt.ylabel('photoluminescence (kCts/s)')
plt.xlabel(tname)

plt.title(filename)

plt.savefig(today + ',' + filename+',blinking.pdf', bbox_inches='tight')
plt.savefig(today + ',' + filename+',blinking.png', bbox_inches='tight', dpi=200)

plt.show()
```

```
data.hist(bins=70)  # ** adjust bins as needed
plt.xlabel('photoluminescence (kCts/s)')
plt.locator_params(axis='x', nbins=10)
ax = plt.gca()

# ** Need to pick an appropriate threshold between on and off for each dataset
uthreshold = 15.5
lthreshold = uthreshold-2

ax.axvline(x=uthreshold, color='k')
ax.axvline(x=lthreshold, color = 'k')
#ax.tick_params(axis='x',which='minor',bottom='on')
#ax.xaxis.set_minor_locator(minorLocator)

plt.title(filename)
plt.ylabel('Occurrences')

plt.savefig(today + ',' + filename+',PLhistogram.pdf', bbox_inches='tight')
plt.savefig(today + ',' + filename+',PLhistogram.png', bbox_inches='tight', dpi=200)

plt.show()
```

```
# The data was collected at a particular rate
timesetting = data.index[1]-data.index[0]
fps = 1/timesetting
print('Collection rate: ' + str(fps) + ' Hz')

# With an uthreshold and an lthreshold
# This code has an in between status where it won't be counted as remaining in the state 
# but it won't be counted in the other state, either. 
# This seems like the most straightforward way to deal with (rare) cases in between.
# Other options are shown.


threshdata = data[PLname].clip(upper=uthreshold, lower=lthreshold)


fig2,axPL = plt.subplots()
data.plot(marker='.',linestyle='None',legend=False, alpha=0.1, ax=axPL, color='k')
data.plot(legend=False, alpha=0.2, ax=axPL, color='k')
threshdata.plot(legend=False)
plt.ylabel('photoluminescence (kCts/s)')
plt.xlabel(tname)
plt.title(filename)

plt.savefig(today + ',' + filename+',blinkingandthreshold.pdf', bbox_inches='tight')
plt.savefig(today + ',' + filename+',blinkingandthreshold.png', bbox_inches='tight', dpi=200)

plt.show()
```

Collection rate: 100.0 Hz

```
# Main method: in between status where it won't be counted as remaining in the state 
# but it won't be counted in the other state, either.
downtimes2= threshdata[threshdata != uthreshold].index
uptimes2=threshdata[threshdata != lthreshold].index

#print(uptimes2)
#print(downtimes2)

# Alternate option (not used)
uptimes= threshdata[threshdata == uthreshold].index
downtimes=threshdata[threshdata == lthreshold].index

#print(uptimes)
#print(downtimes)

# We can compare the two ways of interpreting blinks.
# There is a discrepancy at about 22 seconds between the two interpretations. 
# It's a matter of whether we consider it stayed off or 
# if we consider that it came up enough to have ended the off blink and began another.
# I tend to think it ended one and began another in this case, so I'm going to use uptimesep2 as my off duration.

# subtracting each time from the last time we had the same state gives the amount of time it was not in that state.
# Therefore the separation between up times is in fact the duration of time off.
uptimesep = uptimes[1:] - uptimes[:-1]
uptimesep2 = uptimes2[1:] - uptimes2[:-1]

"""
plt.plot(uptimes[:-1],uptimesep, '.-')
plt.plot(uptimes2[:-1],uptimesep2, '-')
plt.ylim(ymin=3*timesetting)
#plt.axis('equal')
plt.xlabel(tname)
plt.ylabel('duration of blink off (s)')
plt.figure()
data.plot()
plt.show()
"""

# We can compare the two ways of interpreting blinks. It looks like they mostly agree.

downtimesep = downtimes[1:] - downtimes[:-1]
downtimesep2 = downtimes2[1:] - downtimes2[:-1]

"""
plt.plot(downtimes[:-1],downtimesep,'.-')
plt.plot(downtimes2[:-1],downtimesep2,'-')
plt.ylim(ymin=3*timesetting)
#plt.axis('equal')
plt.xlabel(tname)
plt.ylabel('duration of blink on (s)')
#plt.figure()
data.plot()
plt.show()
"""

# I chose to use downtimesep2 and uptimesep2, as detailed above.

ontimes = filter(lambda a: a > 1.5*timesetting, downtimesep2)
offtimes = filter(lambda a: a > 1.5*timesetting, uptimesep2)


## https://stackoverflow.com/questions/32765333/how-do-i-replicate-this-matlab-function-in-numpy/32765547#32765547
def histc(X, bins):
    map_to_bins = np.digitize(X,bins)
    r = np.zeros(bins.shape)
    for i in map_to_bins:
        r[i-1] += 1
    return [r, map_to_bins]

# http://code.activestate.com/recipes/66472-frange-a-range-function-with-float-increments/
# could also use linspace
def frange(start, end=None, inc=None):
    "A range function, that does accept float increments..."

    if end == None:
        end = start + 0.0
        start = 0.0

    if inc == None:
        inc = 1.0

    L = []
    while 1:
        next = start + len(L) * inc
        if inc > 0 and next >= end:
            break
        elif inc < 0 and next <= end:
            break
        L.append(next)
        
    return L
```

```
# ** Choose a nice number of bins to see how the data look.
# It's better to have as many bins as possible before the first empty bin.

numonbins = 60
numoffbins = 7

plt.hist(ontimes, bins=numonbins)
plt.xlabel('On state duration (s)')
plt.ylabel('Occurrences')
plt.show()
plt.hist(offtimes, bins=numoffbins)
plt.xlabel('Off state duration (s)')
plt.ylabel('Occurrences')
plt.show()
```

```
## I decided to start my bins at 0. 
# This might be different from the built in hist function.

oninc = max(ontimes)/numonbins
onbins= frange(min(ontimes),max(ontimes)+oninc*3,oninc)
#print(onbins[0:5])


offinc = max(offtimes)/numoffbins

"""
offbins=np.linspace(min(offtimes),max(offtimes),numoffbins+1)
print("linspace option (not used):")
print(offbins)
offbins= frange(min(offtimes),max(offtimes),offinc)
print("frange approach:")
print(offbins)
#print(offbins[0:5])
"""

offbins= frange(min(offtimes),max(offtimes)+offinc*3,offinc)
print("frange approach and pad 3 bins to right (used):")
print(offbins)

centeredonbins = frange(min(ontimes)+oninc/2,max(ontimes)+oninc*3+oninc/2,oninc)
centeredoffbins= frange(min(offtimes)+offinc/2,max(offtimes)+offinc*3+offinc/2,offinc)
#centeredoffbins=np.linspace(offinc/2,max(offtimes)+offinc/2,numoffbins)

"""
print('\n')
print(onbins[-5:])
print(centeredonbins[-5:])


print("Make sure ")
print(len(centeredonbins))
print(len(onbins))
print(len(centeredoffbins))
print(len(offbins))
"""
```

frange approach and pad 3 bins to right (used):
[0.019999999999996021, 0.30428571428571011, 0.58857142857142419, 0.87285714285713834, 1.1571428571428524, 1.4414285714285664, 1.7257142857142806, 2.0099999999999945, 2.2942857142857087, 2.578571428571423]

'\nprint(\'\n\')\nprint(onbins[-5:])\nprint(centeredonbins[-5:])\n\n\nprint("Make sure ")\nprint(len(centeredonbins))\nprint(len(onbins))\nprint(len(centeredoffbins))\nprint(len(offbins))\n'

```
onhist = histc(ontimes, np.asarray(onbins))
offhist = histc(offtimes, np.asarray(offbins))
```

```
print("red data are histogram data and black data are shifted to be centered on the bin")

#fig, (ax1,ax2) = plt.subplots(2, 1, sharex=False)
fig,ax1 = plt.subplots()
ax1.plot(centeredonbins,onhist[0],'.-k')
ax1.plot(onbins,onhist[0],'.-r')
plt.hist(ontimes, bins=numonbins)
plt.xlabel('On state duration (s)')
plt.ylabel('Occurrences')
#ax1.set_yscale('symlog', linthreshy=1)

# Apparently my digitize and the hist function don't quite give the same output. 
# I think the hist command doesn't start at zero.
# Either way is probably fine.

#plt.yscale('log')
#plt.show()
fig,ax2 = plt.subplots()
ax2.plot(centeredoffbins,offhist[0],'.-k')
ax2.plot(offbins,offhist[0],'.-r')
plt.hist(offtimes, bins=numoffbins)
plt.xlabel('Off state duration (s)')
plt.ylabel('Occurrences')
#ax2.set_yscale('symlog', linthreshy=1)
plt.show()
```

red data are histogram data and black data are shifted to be centered on the bin

```
#fig, (ax1,ax2) = plt.subplots(2, 1, sharex=False)
fig,ax1 = plt.subplots()
ax1.plot(centeredonbins,onhist[0],'.-')
plt.xlabel('On state duration (s)')
plt.ylabel('Occurrences')
ax1.set_yscale('symlog', linthreshy=1)

#plt.yscale('log')
#plt.show()
fig,ax2 = plt.subplots()
ax2.plot(centeredoffbins,offhist[0],'.-')
plt.xlabel('Off state duration (s)')
plt.ylabel('Occurrences')
ax2.set_yscale('symlog', linthreshy=1)
plt.show()
```

```
from scipy.optimize import curve_fit
import scipy
print(scipy.__version__)
# need at least version 14.0 of scipy.

def expfit(t, A, tau):
    return (A * np.exp(t/(-tau)))

def powlaw(t, C, m):
    return C * t**(-m)

# Trying to find good guess
#onparamexp[1]=-.8
#onfitexp = 30 * np.exp(centeredonbins/(onparamexp[1]))
```

0.17.1

```
# Create lists
onhistl = list(onhist[0])
centeredonbinstrunc = list(centeredonbins) # use the list command to make a copy   
offhistl = list(offhist[0])
centeredoffbinstrunc = list(centeredoffbins) # use the list command to make a copy

onfitx = np.linspace(min(centeredonbins),len(onhistl)*oninc,numonbins*5)

# on time exponential fit, not truncated
onparamexp, onpcovexp = curve_fit(expfit, centeredonbinstrunc, onhistl,p0 = (30, 0.8))
onfitexp = expfit(onfitx,onparamexp[0],onparamexp[1])

# on time power law fit, not truncated
onparampow, onpcovpow = curve_fit(powlaw, centeredonbinstrunc, onhistl,p0 = (.6, 2))
onfitpow = expfit(onfitx,onparampow[0],onparampow[1])


fig,ax1 = plt.subplots()
ax1.plot(centeredonbins,onhist[0],'.-', label='data')
plt.xlabel('On state duration (s)')
plt.ylabel('Occurrences')
#ax1.set_yscale('symlog', linthreshy=1)
ax1.plot(onfitx,onfitexp, label='exponential fit')
ax1.plot(onfitx, onfitpow, label= 'power law fit')
plt.title(filename)
plt.legend()
plt.show()

fig,ax1 = plt.subplots()
ax1.plot(centeredonbins,onhist[0],'.-', label='data')
plt.xlabel('On state duration (s)')
plt.ylabel('Occurrences')
#ax1.set_yscale('symlog', linthreshy=1)
ax1.plot(onfitx,onfitexp, label='exponential fit')
ax1.plot(onfitx, onfitpow, label= 'power law fit')
plt.title(filename)
plt.legend()
ax1.set_yscale('symlog', linthreshy=1)
plt.show()

fig,ax1 = plt.subplots()
ax1.plot(centeredonbins,onhist[0],'.-', label='data')
plt.xlabel('On state duration (s)')
plt.ylabel('Occurrences')
#ax1.set_yscale('symlog', linthreshy=1)
ax1.plot(onfitx,onfitexp, label='exponential fit')
ax1.plot(onfitx, onfitpow, label= 'power law fit')
plt.title(filename)
plt.legend()
ax1.set_yscale('symlog', linthreshy=1)
ax1.set_xscale('log')
plt.show()

plt.imshow(abs(onpcovexp), cmap="gray", interpolation="nearest", vmin=0)
plt.colorbar()
plt.title('Covariance matrix, exp fit, absolute values')
plt.show()
print("It's ok to use the uncertainties below as long as there aren't strong diagonal values.")

plt.imshow(abs(onpcovexp), cmap="gray", interpolation="nearest", vmin=0)
plt.colorbar()
plt.title('Covariance matrix, pow fit, absolute values')
plt.show()
print("It's ok to use the uncertainties below as long as there aren't strong diagonal values.")

print 'Exponential fit:'
print  'On Coefficient A_on = ' + str(onparamexp[0]) + ' ± ' + str(np.sqrt(onpcovexp[0,0]))
print 'time constant tau_on = ' + str(onparamexp[1]) + ' ± ' + str(np.sqrt(onpcovexp[1,1])) + ' sec'

print 'Power law:'
print  'On Coefficient C_on = ' + str(onparampow[0]) + ' ± ' + str(np.sqrt(onpcovpow[0,0]))
print 'logarithmic slope m_on = ' + str(onparampow[1]) + ' ± ' + str(np.sqrt(onpcovpow[1,1]))
```

It's ok to use the uncertainties below as long as there aren't strong diagonal values.

It's ok to use the uncertainties below as long as there aren't strong diagonal values.
Exponential fit:
On Coefficient A_on = 33.7989209264 ± 1.43453857585
time constant tau_on = 0.501961449673 ± 0.0261983082127 sec
Power law:
On Coefficient C_on = 3.93986937979 ± 0.214636881947
logarithmic slope m_on = 1.23865695659 ± 0.0431625692554

```
showpowfit = True

offfitx = np.linspace(min(centeredoffbins),len(offhistl)*offinc,numoffbins*5)

# off time exponential fit
offparamexp, offpcovexp = curve_fit(expfit, centeredoffbinstrunc, offhistl,p0 = (30, 0.8))
offfitexp = expfit(offfitx,offparamexp[0],offparamexp[1])

# off time power law fit
offparampow, offpcovpow = curve_fit(powlaw, centeredoffbinstrunc, offhistl,p0 = (.6, 2))
offfitpow = expfit(offfitx,offparampow[0],offparampow[1])

# display
fig,ax1 = plt.subplots()
ax1.plot(centeredoffbins,offhist[0],'.-', label='data')
plt.xlabel('Off state duration (s)')
plt.ylabel('Occurrences')
#ax1.set_yscale('symlog', linthreshy=1)
ax1.plot(offfitx,offfitexp, label='exponential fit')
if showpowfit:
    ax1.plot(offfitx, offfitpow, label= 'power law fit')
plt.title(filename)
plt.legend()
plt.show()

fig,ax1 = plt.subplots()
ax1.plot(centeredoffbins,offhist[0],'.-', label='data')
plt.xlabel('Off state duration (s)')
plt.ylabel('Occurrences')
#ax1.set_yscale('symlog', linthreshy=1)
ax1.plot(offfitx,offfitexp, label='exponential fit')
if showpowfit:
    ax1.plot(offfitx, offfitpow, label= 'power law fit')
plt.title(filename)
plt.legend()
ax1.set_yscale('symlog', linthreshy=1)
plt.show()

fig,ax1 = plt.subplots()
ax1.plot(centeredoffbins,offhist[0],'.-', label='data')
plt.xlabel('Off state duration (s)')
plt.ylabel('Occurrences')
#ax1.set_yscale('symlog', linthreshy=1)
ax1.plot(offfitx,offfitexp, label='exponential fit')
if showpowfit:
    ax1.plot(offfitx, offfitpow, label= 'power law fit')
plt.title(filename)
plt.legend()
ax1.set_yscale('symlog', linthreshy=1)
ax1.set_xscale('log')
plt.show()

plt.imshow(abs(offpcovexp), cmap="gray", interpolation="nearest", vmin=0)
plt.colorbar()
plt.title('Covariance matrix, exp fit, absolute values')
plt.show()
print("It's ok to use the uncertainties below as long as there aren't strong diagonal values.")

plt.imshow(abs(offpcovexp), cmap="gray", interpolation="nearest", vmin=0)
plt.colorbar()
plt.title('Covariance matrix, pow fit, absolute values')
plt.show()
print("It's ok to use the uncertainties below as long as there aren't strong diagonal values.")

print 'Exponential fit:'
print  'off Coefficient A_off = ' + str(offparamexp[0]) + ' ± ' + str(np.sqrt(offpcovexp[0,0]))
print 'time constant tau_off = ' + str(offparamexp[1]) + ' ± ' + str(np.sqrt(offpcovexp[1,1])) + ' sec'

print 'Power law:'
print  'off Coefficient C_off = ' + str(offparampow[0]) + ' ± ' + str(np.sqrt(offpcovpow[0,0]))
print 'logarithmic slope m_off = ' + str(offparampow[1]) + ' ± ' + str(np.sqrt(offpcovpow[1,1]))
```

It's ok to use the uncertainties below as long as there aren't strong diagonal values.

It's ok to use the uncertainties below as long as there aren't strong diagonal values.
Exponential fit:
off Coefficient A_off = 59.4250930921 ± 14.5797976815
time constant tau_off = 0.178007023811 ± 0.0421755040801 sec
Power law:
off Coefficient C_off = 1.65769388137 ± 0.52082215737
logarithmic slope m_off = 1.46491630909 ± 0.177975548193

```
fig,ax1 = plt.subplots()
ax1.plot(centeredoffbins,offhist[0],'o-', label='data')
plt.xlabel('Off state duration (s)')
plt.ylabel('Occurrences')
#ax1.set_yscale('symlog', linthreshy=1)
ax1.plot(offfitx,offfitexp, label="exponential fit")
if showpowfit:
    ax1.plot(offfitx,offfitpow, label='power law fit')
plt.text(1.0,0.9,'tau_off = '  + str(offparamexp[1]) + ' +/- '  + str(np.sqrt(offpcovexp[1,1])) + ' sec',
         horizontalalignment='right', transform = ax1.transAxes, fontsize=12)
plt.title(filename) 
plt.legend(loc=5)

plt.show()
```

```
#basefilename = today + ',' + filename+',offblinks' + infostr

def saveeveryfig(fig,ax,basefilename,fitx,powfit):
    
    fig.savefig(basefilename + '.pdf', bbox_inches='tight', dpi=200)
    fig.savefig(basefilename + '.png', bbox_inches='tight', dpi=200)

    ax.set_yscale('symlog', linthreshy=1)
    fig.savefig(basefilename + ',semisymlog.pdf', bbox_inches='tight', dpi=200)
    fig.savefig(basefilename + ',semisymlog.png', bbox_inches='tight', dpi=200)

    ax.set_yscale('linear')
    ax.plot(fitx, powfit, label="power law")
    ax.legend(loc=5)
    fig.savefig(basefilename + ',powfit.pdf', bbox_inches='tight', dpi=200)
    fig.savefig(basefilename + ',powfit.png', bbox_inches='tight', dpi=200)

    ax.set_yscale('symlog', linthreshy=1)
    ax.legend(loc=3)
    fig.savefig(basefilename + ',powfit,semisymlog.pdf', bbox_inches='tight', dpi=200)
    fig.savefig(basefilename + ',powfit,semisymlog.png', bbox_inches='tight', dpi=200)

    ax.set_xscale('log')
    fig.savefig(basefilename + ',powfit,symloglog.pdf', bbox_inches='tight', dpi=200)
    fig.savefig(basefilename + ',powfit,symloglog.png', bbox_inches='tight', dpi=200)
```

```
# Save figures

# mpl.rcParams['figure.dpi'] = 200

font = {'size'   : 22}
plt.rc('font', **font)

infostr = ',fitpast0'

# display off blinks
fig,ax1 = plt.subplots()
ax1.plot(centeredoffbins,offhist[0],'o-')
plt.xlabel('Off state duration (s)')
plt.ylabel('Occurrences')
#ax1.set_yscale('symlog', linthreshy=1)
ax1.plot(offfitx,offfitexp, label="exponential fit")
plt.text(0.95,0.9,'tau_off = '  + str(offparamexp[1]) + ' +/- '  + str(np.sqrt(offpcovexp[1,1])) + ' sec',
         horizontalalignment='right', transform = ax1.transAxes, fontsize=12)
plt.title(filename)

saveeveryfig(fig,ax1,today + ',' + filename+',offblinks' + infostr,offfitx,offfitpow)

print 'off time constant tau_off = ' + str(offparamexp[1]) + ' ± ' + str(np.sqrt(offpcovexp[1,1])) + ' sec'


# On blinks
fig,ax1 = plt.subplots()
ax1.plot(centeredonbins,onhist[0],'o-')
plt.xlabel('On state duration (s)')
plt.ylabel('Occurrences')
#ax1.set_yscale('symlog', linthreshy=1)
ax1.plot(onfitx,onfitexp, label='exponential fit')
plt.text(0.95,0.9,'tau_on = '  + str(onparamexp[1]) + ' +/- '  + str(np.sqrt(onpcovexp[1,1])) + ' sec',
         horizontalalignment='right', transform = ax1.transAxes, fontsize=12)
plt.title(filename)

saveeveryfig(fig,ax1,today + ',' + filename+',onblinks' + infostr,onfitx,onfitpow)

print 'on time constant tau = ' + str(onparamexp[1]) + ' ± ' + str(np.sqrt(onpcovexp[1,1])) + ' sec'


plt.show()
```

off time constant tau_off = 0.178007023811 ± 0.0421755040801 sec
on time constant tau = 0.501961449673 ± 0.0261983082127 sec

```
#mpl.rcParams.update(mpl.rcParamsDefault)
#sns.set(style='ticks')
#sns.set_context('poster')
```

```
# reset in case I've already run this.
onhistl = list(onhist[0])
centeredonbinstrunc = list(centeredonbins) # use the list command to make a copy
offhistl = list(offhist[0])
centeredoffbinstrunc = list(centeredoffbins) # use the list command to make a copy

# cut off data above zero bin
zeroindexon = onhistl.index(0)
del onhistl[zeroindexon:]
del centeredonbinstrunc[zeroindexon:]
zeroindexoff = offhistl.index(0)
del offhistl[zeroindexoff:]
del centeredoffbinstrunc[zeroindexoff:]
    
infostr = ''

try:
    guessonparamexp = onparamexp
except:
    guessonparamexp=(30,0.8)
print('Guessing: ' + str(guessonparamexp))    
    
try:
    guessoffparamexp = offparamexp
except:
    guessoffparamexp = (30,0.8)
print('Guessing: ' + str(guessoffparamexp))

try:
    guessonparampow = onparampow
except:
    guessonparampow = (30,1)
print('Guessing: ' + str(guessonparampow))

try:
    guessoffparampow = offparampow
except:
    guessoffparampow = (30,1)
print('Guessing: ' + str(guessoffparampow))
```

Guessing: [ 33.79892093   0.50196145]
Guessing: [ 59.42509309   0.17800702]
Guessing: [ 3.93986938  1.23865696]
Guessing: [ 1.65769388  1.46491631]

```
# on time fit, truncated

onfitxtrunc = np.linspace(min(centeredonbins),len(onhistl)*oninc,numonbins*5)

# exponential fit
onparamexptrunc, onpcovexp = curve_fit(expfit, centeredonbinstrunc, onhistl,p0 = guessonparamexp)
onfitexptrunc = expfit(onfitxtrunc,onparamexptrunc[0],onparamexptrunc[1])

# power law fit
onparampowtrunc, onpcovpow = curve_fit(powlaw, centeredonbinstrunc, onhistl,p0 = guessonparampow)
onfitpowtrunc = powlaw(onfitxtrunc,onparampowtrunc[0],onparampowtrunc[1])

# display the fit
fig,ax1 = plt.subplots()
ax1.plot(centeredonbins,onhist[0],'.-')
plt.xlabel('On state duration (s)')
plt.ylabel('Occurrences')
#ax1.set_yscale('symlog', linthreshy=1)
ax1.plot(onfitxtrunc,onfitexptrunc, label="exponential fit")
if showpowfit:
    ax1.plot(onfitxtrunc, onfitpowtrunc, label="power law")
    plt.legend()
plt.title(filename)
plt.show()

fig,ax1 = plt.subplots()
ax1.plot(centeredonbins,onhist[0],'.-')
plt.xlabel('On state duration (s)')
plt.ylabel('Occurrences')
ax1.set_yscale('symlog',linthreshy=1)
ax1.plot(onfitxtrunc,onfitexptrunc, label="exponential fit")
if showpowfit:
    ax1.plot(onfitxtrunc, onfitpowtrunc, label="power law")
    plt.legend()
plt.title(filename)
plt.show()

plt.imshow(abs(onpcovexp), cmap="gray", interpolation="nearest", vmin=0)
plt.colorbar()
plt.title('Covariance matrix, absolute values')
plt.show()
print("It's ok to use the uncertainties below as long as there aren't strong diagonal values.")



print  'Coefficient A = ' + str(onparamexptrunc[0]) + ' ± ' + str(np.sqrt(onpcovexp[0,0]))
print 'time constant tau_on = ' + str(onparamexptrunc[1]) + ' ± ' + str(np.sqrt(onpcovexp[1,1])) + ' sec'
```

It's ok to use the uncertainties below as long as there aren't strong diagonal values.
Coefficient A = 33.8964201815 ± 3.9176436617
time constant tau_on = 0.499806914197 ± 0.0710384085599 sec

```
# off time fit, truncated

offfitx = np.linspace(min(centeredoffbins),len(offhistl)*offinc,numoffbins*5)

# exponential fit
offparamexptrunc, offpcovexp = curve_fit(expfit, centeredoffbinstrunc, offhistl,p0 = guessoffparamexp)
offfitexptrunc = expfit(offfitx,offparamexptrunc[0],offparamexptrunc[1])

# power law fit
offparampowtrunc, offpcovpow = curve_fit(powlaw, centeredoffbinstrunc, offhistl,p0 = guessoffparampow)
offfitpowtrunc = powlaw(offfitx,offparampowtrunc[0],offparampowtrunc[1])

# display the fit
fig,ax1 = plt.subplots()
ax1.plot(centeredoffbins,offhist[0],'.-')
plt.xlabel('Off state duration (s)')
plt.ylabel('Occurrences')
ax1.plot(offfitx,offfitexptrunc, label="exponential")
if showpowfit:
    ax1.plot(offfitx, offfitpowtrunc, label="power law")
plt.title(filename)
plt.show()

fig,ax1 = plt.subplots()
plt.hist(offtimes, bins=numoffbins)
plt.xlabel('Off state duration (s)')
plt.ylabel('Occurrences')
ax1.plot(offfitx,offfitexptrunc, label="exponential")
if showpowfit:
    ax1.plot(offfitx, offfitpowtrunc, label="power law")
plt.title(filename)
plt.show()

fig,ax1 = plt.subplots()
ax1.plot(centeredoffbins,offhist[0],'.-')
plt.xlabel('Off state duration (s)')
plt.ylabel('Occurrences')
ax1.set_yscale('symlog', linthreshy=1)
ax1.plot(offfitx,offfitexptrunc, label="exponential")
if showpowfit:
    ax1.plot(offfitx, offfitpowtrunc, label="power law")
plt.title(filename)
plt.show()

plt.imshow(abs(offpcovexp), cmap="gray", interpolation="nearest", vmin=0)
plt.colorbar()
plt.title('Covariance matrix, absolute values')
plt.show()
print("It's ok to use the uncertainties below as long as there aren't strong diagonal values.")



print  'Coefficient A = ' + str(offparamexptrunc[0]) + ' ± ' + str(np.sqrt(offpcovexp[0,0]))
print 'time constant tau = ' + str(offparamexptrunc[1]) + ' ± ' + str(np.sqrt(offpcovexp[1,1])) + ' sec'

print 'Exponential fit, truncated:'
print  'off Coefficient A_off = ' + str(offparamexptrunc[0]) + ' ± ' + str(np.sqrt(offpcovexp[0,0]))
print 'time constant tau_off = ' + str(offparamexptrunc[1]) + ' ± ' + str(np.sqrt(offpcovexp[1,1])) + ' sec'

print 'Power law fit, truncated:'
print  'off Coefficient C_off = ' + str(offparampowtrunc[0]) + ' ± ' + str(np.sqrt(offpcovpow[0,0]))
print 'logarithmic slope m_off = ' + str(offparampowtrunc[1]) + ' ± ' + str(np.sqrt(offpcovpow[1,1]))
```

It's ok to use the uncertainties below as long as there aren't strong diagonal values.
Coefficient A = 59.4255541447 ± 18.4435087971
time constant tau = 0.178005613634 ± 0.0533478154314 sec
Exponential fit, truncated:
off Coefficient A_off = 59.4255541447 ± 18.4435087971
time constant tau_off = 0.178005613634 ± 0.0533478154314 sec
Power law fit, truncated:
off Coefficient C_off = 1.7544203455 ± 0.67506041372
logarithmic slope m_off = 1.43283409455 ± 0.218400308999

```
# Save figures, truncated fits

font = {'size'   : 22}
plt.rc('font', **font)

infostr = ''

# display off blinks
fig,ax1 = plt.subplots()
ax1.plot(centeredoffbins,offhist[0],'o-')
plt.xlabel('Off state duration (s)')
plt.ylabel('Occurrences')
ax1.plot(offfitx,offfitexptrunc, label="exponential")
plt.text(0.95,0.9,'tau_off = '  + str(offparamexp[1]) + ' +/- '  + str(np.sqrt(offpcovexp[1,1])) 
         + ' sec\nm_off = ' + str(offparampowtrunc[1]) + ' +/- ' + str(np.sqrt(offpcovpow[1,1])),
         horizontalalignment='right', transform = ax1.transAxes, fontsize=12)
plt.title(filename)

saveeveryfig(fig,ax1,today + ',' + filename+',offblinks' + infostr,offfitx,offfitpowtrunc)


print 'off time constant tau = ' + str(offparamexp[1]) + ' ± ' + str(np.sqrt(offpcovexp[1,1])) + ' sec'
print('m_off = ' + str(offparampowtrunc[1]) + ' +/- ' + str(np.sqrt(offpcovpow[1,1])))

# On blinks
fig,ax1 = plt.subplots()
ax1.plot(centeredonbins,onhist[0],'o-')
plt.xlabel('On state duration (s)')
plt.ylabel('Occurrences')
ax1.plot(onfitxtrunc,onfitexptrunc, label="exponential")
plt.text(0.95,0.9,'tau_on = '  + str(onparamexp[1]) + ' +/- '  + str(np.sqrt(onpcovexp[1,1])) + ' sec\n'
         +'m_on = ' + str(onparampow[1]) + ' +/- ' + str(np.sqrt(onpcovpow[1,1])),
         horizontalalignment='right', transform = ax1.transAxes, fontsize=12)
plt.title(filename)

saveeveryfig(fig,ax1,today + ',' + filename+',onblinks' + infostr,onfitxtrunc,onfitpowtrunc)

print 'on time constant tau_on = ' + str(onparamexp[1]) + ' ± ' + str(np.sqrt(onpcovexp[1,1])) + ' sec'
print 'm_on = ' + str(onparampow[1]) + ' ± ' + str(np.sqrt(onpcovpow[1,1])) 


plt.show()
```

off time constant tau = 0.178007023811 ± 0.0533478154314 sec
m_off = 1.43283409455 +/- 0.218400308999
on time constant tau_on = 0.501961449673 ± 0.0710384085599 sec
m_on = 1.23865695659 ± 0.122509915945

```
print 'Exp [A, tau]'
print offparamexp
print onparamexp

print 'Pow [C, m]'
print offparampow
print onparampow

print '\n'

print 'With truncation (ignore first empty bin and all following bins)'
print 'Exp [A, tau]'
print offparamexptrunc
print onparamexptrunc

print 'Pow [C, m]'
print offparampowtrunc
print onparampowtrunc
```

Exp [A, tau]
[ 59.42509309   0.17800702]
[ 33.79892093   0.50196145]
Pow [C, m]
[ 1.65769388  1.46491631]
[ 3.93986938  1.23865696]


With truncation (ignore first empty bin and all following bins)
Exp [A, tau]
[ 59.42555414   0.17800561]
[ 33.89642018   0.49980691]
Pow [C, m]
[ 1.75442035  1.43283409]
[ 4.35335964  1.15888449]

```

```

File: blinker_analysis_with_fit - 100HzPLvstime4-21-2018.11,00am - before 95 seconds.ipynb
```
# -*- coding: utf-8 -*-
"""
Created on Sun May 27 17:17:43 2018

Blinker analysis

@author: Viva Horowitz
"""

import numpy as np
import matplotlib as mpl
import matplotlib.pyplot as plt
import pandas as pd
import os
import datetime
import seaborn as sns
sns.set(style='ticks')
sns.set_context('poster')

# ** set for each dataset
datadate = '2018-05-31'
datafolder = r'O:\User\Viva\data\2018-05-31_blinking-statistics'
filename = '100HzPLvstime4-21-2018.11,00am.txt'
analysisfolder = r'O:\User\Viva\analysis\blinker_analysis'

os.chdir(datafolder)

tname = 'Time (s)'
PLname = 'PL Intensity (kCts/s)'
data = pd.read_csv(filename,
                   skiprows=1,
                   header=None,
                   sep='\t',
                   names=['Time (s)','PL Intensity (kCts/s)'],
                   usecols=[0,1])
data = data.set_index(tname)
print(data.head())

data.plot()
plt.ylabel('photoluminescence (kCts/s)')
plt.show()

filename = filename.replace('\\','-')
os.chdir(analysisfolder)
today = datetime.date.isoformat(datetime.date.today())
if not os.path.exists('taken-' + datadate):
    os.makedirs('taken-' + datadate)
os.chdir('taken-' + datadate)

print('today: '+today)
os.getcwd()
```

          PL Intensity (kCts/s)
Time (s)                       
5.71                        4.1
5.72                        4.8
5.73                        4.1
5.74                        4.8
5.75                        3.0

today: 2018-06-13

'O:\\User\\Viva\\analysis\\blinker_analysis\\taken-2018-05-31'

```
trimdata = data[90:95]
trimdata.plot()
plt.show()
```

```
# *** trim data
data = data[:95]
filename = filename + 'before95sec'

fig1,axPL = plt.subplots()
#axPL.plot(data, 'k')
#axPL.legend.remove()
data.plot(marker='.',linestyle='None',legend=False, ax=axPL, color='k',  alpha=.1)
data.plot(legend=False, alpha=0.2, ax=axPL, color='k')
plt.ylabel('photoluminescence (kCts/s)')
plt.xlabel(tname)

plt.title(filename)

sns.despine()
plt.savefig(today + ',' + filename+',blinking.pdf', bbox_inches='tight')
plt.savefig(today + ',' + filename+',blinking.png', bbox_inches='tight', dpi=200)

plt.show()
```

```
data.hist(bins=70)  # ** adjust bins as needed
plt.xlabel('photoluminescence (kCts/s)')
plt.locator_params(axis='x', nbins=10)
ax = plt.gca()

# ** Need to pick an appropriate threshold between on and off for each dataset
uthreshold = 9
lthreshold = uthreshold-2

ax.axvline(x=uthreshold, color='k')
ax.axvline(x=lthreshold, color = 'k')
#ax.tick_params(axis='x',which='minor',bottom='on')
#ax.xaxis.set_minor_locator(minorLocator)

plt.title(filename)
plt.ylabel('Occurrences')
sns.despine()

plt.savefig(today + ',' + filename+',PLhistogram.pdf', bbox_inches='tight')
plt.savefig(today + ',' + filename+',PLhistogram.png', bbox_inches='tight', dpi=200)

plt.show()
```

```
# The data was collected at a particular rate
timesetting = data.index[1]-data.index[0]
fps = 1/timesetting
print('Collection rate: ' + str(fps) + ' Hz')
print('Time bin size: ' + str(timesetting) + ' sec')

# With an uthreshold and an lthreshold
# This code has an in between status where it won't be counted as remaining in the state 
# but it won't be counted in the other state, either. 
# This seems like the most straightforward way to deal with (rare) cases in between.
# Other options are shown.


threshdata = data[PLname].clip(upper=uthreshold, lower=lthreshold)


fig2,axPL = plt.subplots()
data.plot(marker='.',linestyle='None',legend=False, alpha=0.1, ax=axPL, color='k')
data.plot(legend=False, alpha=0.2, ax=axPL, color='k')
threshdata.plot(legend=False)
plt.ylabel('photoluminescence (kCts/s)')
plt.xlabel(tname)
plt.title(filename)
sns.despine()

plt.savefig(today + ',' + filename+',blinkingandthreshold.pdf', bbox_inches='tight')
plt.savefig(today + ',' + filename+',blinkingandthreshold.png', bbox_inches='tight', dpi=200)

plt.show()
```

Collection rate: 100.0 Hz
Time bin size: 0.01 sec

```
# Main method: in between status where it won't be counted as remaining in the state 
# but it won't be counted in the other state, either.
downtimes2= threshdata[threshdata != uthreshold].index
uptimes2=threshdata[threshdata != lthreshold].index

#print(uptimes2)
#print(downtimes2)

# Alternate option (not used)
uptimes= threshdata[threshdata == uthreshold].index
downtimes=threshdata[threshdata == lthreshold].index

#print(uptimes)
#print(downtimes)

# We can compare the two ways of interpreting blinks.
# There is a discrepancy at about 22 seconds between the two interpretations. 
# It's a matter of whether we consider it stayed off or 
# if we consider that it came up enough to have ended the off blink and began another.
# I tend to think it ended one and began another in this case, so I'm going to use uptimesep2 as my off duration.

# subtracting each time from the last time we had the same state gives the amount of time it was not in that state.
# Therefore the separation between up times is in fact the duration of time off.
uptimesep = uptimes[1:] - uptimes[:-1]
uptimesep2 = uptimes2[1:] - uptimes2[:-1]

"""
plt.plot(uptimes[:-1],uptimesep, '.-')
plt.plot(uptimes2[:-1],uptimesep2, '-')
plt.ylim(ymin=3*timesetting)
#plt.axis('equal')
plt.xlabel(tname)
plt.ylabel('duration of blink off (s)')
plt.figure()
data.plot()
plt.show()
"""

# We can compare the two ways of interpreting blinks. It looks like they mostly agree.

downtimesep = downtimes[1:] - downtimes[:-1]
downtimesep2 = downtimes2[1:] - downtimes2[:-1]

"""
plt.plot(downtimes[:-1],downtimesep,'.-')
plt.plot(downtimes2[:-1],downtimesep2,'-')
plt.ylim(ymin=3*timesetting)
#plt.axis('equal')
plt.xlabel(tname)
plt.ylabel('duration of blink on (s)')
#plt.figure()
data.plot()
plt.show()
"""

# I chose to use downtimesep2 and uptimesep2, as detailed above.

ontimes = filter(lambda a: a > 1.5*timesetting, downtimesep2)
offtimes = filter(lambda a: a > 1.5*timesetting, uptimesep2)


## https://stackoverflow.com/questions/32765333/how-do-i-replicate-this-matlab-function-in-numpy/32765547#32765547
def histc(X, bins):
    map_to_bins = np.digitize(X,bins)
    r = np.zeros(bins.shape)
    for i in map_to_bins:
        r[i-1] += 1
    return [r, map_to_bins]

# http://code.activestate.com/recipes/66472-frange-a-range-function-with-float-increments/
# could also use linspace
def frange(start, end=None, inc=None):
    "A range function, that does accept float increments..."

    if end == None:
        end = start + 0.0
        start = 0.0

    if inc == None:
        inc = 1.0

    L = []
    while 1:
        next = start + len(L) * inc
        if inc > 0 and next >= end:
            break
        elif inc < 0 and next <= end:
            break
        L.append(next)
        
    return L
```

```
# ** Choose a nice number of bins to see how the data look.
# It's better to have as many bins as possible before the first empty bin.

numonbins = 40
numoffbins = 40

plt.hist(ontimes, bins=numonbins, histtype='step')
plt.xlabel('Bright state duration (s)')
plt.ylabel('Occurrences')
ax = plt.gca()
ax.set_yscale('symlog', linthreshy=1)
ax.set_xscale('log')
plt.show()
plt.hist(offtimes, bins=numoffbins, histtype='step')
plt.xlabel('Dim state duration (s)')
plt.ylabel('Occurrences')
ax = plt.gca()
ax.set_yscale('symlog', linthreshy=1)
ax.set_xscale('log')
plt.show()
```

```
## I decided to start my bins at 0. 
# This might be different from the built in hist function.

oninc = max(ontimes)/numonbins
onbins= frange(min(ontimes),max(ontimes)+oninc*3,oninc)
#print(onbins[0:5])


offinc = max(offtimes)/numoffbins

"""
offbins=np.linspace(min(offtimes),max(offtimes),numoffbins+1)
print("linspace option (not used):")
print(offbins)
offbins= frange(min(offtimes),max(offtimes),offinc)
print("frange approach:")
print(offbins)
#print(offbins[0:5])
"""

offbins= frange(min(offtimes),max(offtimes)+offinc*3,offinc)
print("frange approach and pad 3 bins to right (used):")
print(offbins)

centeredonbins = frange(min(ontimes)+oninc/2,max(ontimes)+oninc*3+oninc/2,oninc)
centeredoffbins= frange(min(offtimes)+offinc/2,max(offtimes)+offinc*3+offinc/2,offinc)
#centeredoffbins=np.linspace(offinc/2,max(offtimes)+offinc/2,numoffbins)

"""
print('\n')
print(onbins[-5:])
print(centeredonbins[-5:])


print("Make sure ")
print(len(centeredonbins))
print(len(onbins))
print(len(centeredoffbins))
print(len(offbins))
"""
```

frange approach and pad 3 bins to right (used):
[0.019999999999996021, 0.054999999999995983, 0.089999999999995944, 0.12499999999999591, 0.15999999999999587, 0.19499999999999584, 0.22999999999999579, 0.26499999999999574, 0.29999999999999571, 0.33499999999999569, 0.36999999999999567, 0.40499999999999559, 0.43999999999999556, 0.47499999999999554, 0.50999999999999546, 0.54499999999999549, 0.57999999999999541, 0.61499999999999533, 0.64999999999999536, 0.68499999999999528, 0.71999999999999531, 0.75499999999999523, 0.78999999999999515, 0.82499999999999518, 0.8599999999999951, 0.89499999999999502, 0.92999999999999505, 0.96499999999999497, 0.99999999999999489, 1.0349999999999948, 1.069999999999995, 1.1049999999999949, 1.1399999999999948, 1.1749999999999947, 1.2099999999999946, 1.2449999999999948, 1.2799999999999947, 1.3149999999999946, 1.3499999999999945, 1.3849999999999945, 1.4199999999999946, 1.4549999999999945, 1.4899999999999944]

'\nprint(\'\n\')\nprint(onbins[-5:])\nprint(centeredonbins[-5:])\n\n\nprint("Make sure ")\nprint(len(centeredonbins))\nprint(len(onbins))\nprint(len(centeredoffbins))\nprint(len(offbins))\n'

```
onhist = histc(ontimes, np.asarray(onbins))
offhist = histc(offtimes, np.asarray(offbins))
```

```
print("red data are histogram data and black data are shifted to be centered on the bin")

#fig, (ax1,ax2) = plt.subplots(2, 1, sharex=False)
fig,ax1 = plt.subplots()
ax1.plot(centeredonbins,onhist[0],'.-k')
ax1.plot(onbins,onhist[0],'.-r')
plt.hist(ontimes, bins=numonbins)
plt.xlabel('Bright state duration (s)')
plt.ylabel('Occurrences')
#ax1.set_yscale('symlog', linthreshy=1)

# Apparently my digitize and the hist function don't quite give the same output. 
# I think the hist command doesn't start at zero.
# Either way is probably fine.

#plt.yscale('log')
#plt.show()
fig,ax2 = plt.subplots()
ax2.plot(centeredoffbins,offhist[0],'.-k')
ax2.plot(offbins,offhist[0],'.-r')
plt.hist(offtimes, bins=numoffbins)
plt.xlabel('Dim state duration (s)')
plt.ylabel('Occurrences')
#ax2.set_yscale('symlog', linthreshy=1)
plt.show()
```

red data are histogram data and black data are shifted to be centered on the bin

```
#fig, (ax1,ax2) = plt.subplots(2, 1, sharex=False)
fig,ax1 = plt.subplots()
ax1.plot(centeredonbins,onhist[0],'.-')
plt.xlabel('Bright state duration (s)')
plt.ylabel('Occurrences')
ax1.set_yscale('symlog', linthreshy=1)

#plt.yscale('log')
#plt.show()
fig,ax2 = plt.subplots()
ax2.plot(centeredoffbins,offhist[0],'.-')
plt.xlabel('Dim state duration (s)')
plt.ylabel('Occurrences')
ax2.set_yscale('symlog', linthreshy=1)
plt.show()
```

```
from scipy.optimize import curve_fit
import scipy
print(scipy.__version__)
# need at least version 14.0 of scipy.

def expfit(t, A, tau):
    return (A * np.exp(t/(-tau)))

def powlaw(t, C, m):
    return C * t**(-m)

# Trying to find good guess
#onparamexp[1]=-.8
#onfitexp = 30 * np.exp(centeredonbins/(onparamexp[1]))
```

0.17.1

```
# Create lists
onhistl = list(onhist[0])
centeredonbinstrunc = list(centeredonbins) # use the list command to make a copy   
offhistl = list(offhist[0])
centeredoffbinstrunc = list(centeredoffbins) # use the list command to make a copy

onfitx = np.linspace(min(centeredonbins),len(onhistl)*oninc,numonbins*5)

# on time exponential fit, not truncated
onparamexp, onpcovexp = curve_fit(expfit, centeredonbinstrunc, onhistl,p0 = (30, 0.8))
onfitexp = expfit(onfitx,onparamexp[0],onparamexp[1])

# on time power law fit, not truncated
onparampow, onpcovpow = curve_fit(powlaw, centeredonbinstrunc, onhistl,p0 = (.6, 2))
onfitpow = expfit(onfitx,onparampow[0],onparampow[1])


fig,ax1 = plt.subplots()
ax1.plot(centeredonbins,onhist[0],'.-', label='data')
plt.xlabel('Bright state duration (s)')
plt.ylabel('Occurrences')
#ax1.set_yscale('symlog', linthreshy=1)
ax1.plot(onfitx,onfitexp, label='exponential fit')
ax1.plot(onfitx, onfitpow, label= 'power law fit')
plt.title(filename)
plt.legend()
plt.show()

fig,ax1 = plt.subplots()
ax1.plot(centeredonbins,onhist[0],'.-', label='data')
plt.xlabel('Bright state duration (s)')
plt.ylabel('Occurrences')
#ax1.set_yscale('symlog', linthreshy=1)
ax1.plot(onfitx,onfitexp, label='exponential fit')
ax1.plot(onfitx, onfitpow, label= 'power law fit')
plt.title(filename)
plt.legend()
ax1.set_yscale('symlog', linthreshy=1)
plt.show()

fig,ax1 = plt.subplots()
ax1.plot(centeredonbins,onhist[0],'.-', label='data')
plt.xlabel('Bright state duration (s)')
plt.ylabel('Occurrences')
#ax1.set_yscale('symlog', linthreshy=1)
ax1.plot(onfitx,onfitexp, label='exponential fit')
ax1.plot(onfitx, onfitpow, label= 'power law fit')
plt.title(filename)
plt.legend()
ax1.set_yscale('symlog', linthreshy=1)
ax1.set_xscale('log')
plt.show()

plt.imshow(abs(onpcovexp), cmap="gray", interpolation="nearest", vmin=0)
plt.colorbar()
plt.title('Covariance matrix, exp fit, absolute values')
plt.show()
print("It's ok to use the uncertainties below as long as there aren't strong diagonal values.")

plt.imshow(abs(onpcovexp), cmap="gray", interpolation="nearest", vmin=0)
plt.colorbar()
plt.title('Covariance matrix, pow fit, absolute values')
plt.show()
print("It's ok to use the uncertainties below as long as there aren't strong diagonal values.")

print 'Exponential fit:'
print  'On Coefficient A_up = ' + str(onparamexp[0]) + ' ± ' + str(np.sqrt(onpcovexp[0,0]))
print 'time constant tau_up = ' + str(onparamexp[1]) + ' ± ' + str(np.sqrt(onpcovexp[1,1])) + ' sec'

print 'Power law:'
print  'On Coefficient C_up = ' + str(onparampow[0]) + ' ± ' + str(np.sqrt(onpcovpow[0,0]))
print 'logarithmic slope m_up = ' + str(onparampow[1]) + ' ± ' + str(np.sqrt(onpcovpow[1,1]))
```

It's ok to use the uncertainties below as long as there aren't strong diagonal values.

It's ok to use the uncertainties below as long as there aren't strong diagonal values.
Exponential fit:
On Coefficient A_up = 75.8839952096 ± 2.77868579225
time constant tau_up = 0.188587884138 ± 0.00847681129243 sec
Power law:
On Coefficient C_up = 3.22367426338 ± 0.333024931503
logarithmic slope m_up = 1.09035742957 ± 0.0437848629454

```
showpowfit = True

offfitx = np.linspace(min(centeredoffbins),len(offhistl)*offinc,numoffbins*5)

# off time exponential fit
offparamexp, offpcovexp = curve_fit(expfit, centeredoffbinstrunc, offhistl,p0 = (30, 0.8))
offfitexp = expfit(offfitx,offparamexp[0],offparamexp[1])

# off time power law fit
offparampow, offpcovpow = curve_fit(powlaw, centeredoffbinstrunc, offhistl,p0 = (.6, 2))
offfitpow = expfit(offfitx,offparampow[0],offparampow[1])

# display
fig,ax1 = plt.subplots()
ax1.plot(centeredoffbins,offhist[0],'.-', label='data')
plt.xlabel('Dim state duration (s)')
plt.ylabel('Occurrences')
#ax1.set_yscale('symlog', linthreshy=1)
ax1.plot(offfitx,offfitexp, label='exponential fit')
if showpowfit:
    ax1.plot(offfitx, offfitpow, label= 'power law fit')
plt.title(filename)
plt.legend()
plt.show()

fig,ax1 = plt.subplots()
ax1.plot(centeredoffbins,offhist[0],'.-', label='data')
plt.xlabel('Dim state duration (s)')
plt.ylabel('Occurrences')
#ax1.set_yscale('symlog', linthreshy=1)
ax1.plot(offfitx,offfitexp, label='exponential fit')
if showpowfit:
    ax1.plot(offfitx, offfitpow, label= 'power law fit')
plt.title(filename)
plt.legend()
ax1.set_yscale('symlog', linthreshy=1)
plt.show()

fig,ax1 = plt.subplots()
ax1.plot(centeredoffbins,offhist[0],'.-', label='data')
plt.xlabel('Dim state duration (s)')
plt.ylabel('Occurrences')
#ax1.set_yscale('symlog', linthreshy=1)
ax1.plot(offfitx,offfitexp, label='exponential fit')
if showpowfit:
    ax1.plot(offfitx, offfitpow, label= 'power law fit')
plt.title(filename)
plt.legend()
ax1.set_yscale('symlog', linthreshy=1)
ax1.set_xscale('log')
plt.show()

plt.imshow(abs(offpcovexp), cmap="gray", interpolation="nearest", vmin=0)
plt.colorbar()
plt.title('Covariance matrix, exp fit, absolute values')
plt.show()
print("It's ok to use the uncertainties below as long as there aren't strong diagonal values.")

plt.imshow(abs(offpcovexp), cmap="gray", interpolation="nearest", vmin=0)
plt.colorbar()
plt.title('Covariance matrix, pow fit, absolute values')
plt.show()
print("It's ok to use the uncertainties below as long as there aren't strong diagonal values.")

print 'Exponential fit:'
print  'off Coefficient A_dim = ' + str(offparamexp[0]) + ' ± ' + str(np.sqrt(offpcovexp[0,0]))
print 'time constant tau_dim = ' + str(offparamexp[1]) + ' ± ' + str(np.sqrt(offpcovexp[1,1])) + ' sec'

print 'Power law:'
print  'off Coefficient C_dim = ' + str(offparampow[0]) + ' ± ' + str(np.sqrt(offpcovpow[0,0]))
print 'logarithmic slope m_dim = ' + str(offparampow[1]) + ' ± ' + str(np.sqrt(offpcovpow[1,1]))
```

It's ok to use the uncertainties below as long as there aren't strong diagonal values.

It's ok to use the uncertainties below as long as there aren't strong diagonal values.
Exponential fit:
off Coefficient A_dim = 48.489198567 ± 8.23268296923
time constant tau_dim = 0.0788490871817 ± 0.0145055683795 sec
Power law:
off Coefficient C_dim = 0.726145467234 ± 0.216794423042
logarithmic slope m_dim = 1.18025893129 ± 0.0994309923449

```
fig,ax1 = plt.subplots()
ax1.plot(centeredoffbins,offhist[0],'o-', label='data')
plt.xlabel('Dim state duration (s)')
plt.ylabel('Occurrences')
#ax1.set_yscale('symlog', linthreshy=1)
ax1.plot(offfitx,offfitexp, label="exponential fit")
if showpowfit:
    ax1.plot(offfitx,offfitpow, label='power law fit')
plt.text(1.0,0.9,'tau_dim = '  + str(offparamexp[1]) + ' +/- '  + str(np.sqrt(offpcovexp[1,1])) + ' sec',
         horizontalalignment='right', transform = ax1.transAxes, fontsize=12)
plt.title(filename) 
plt.legend(loc=5)

plt.show()
```

```
#basefilename = today + ',' + filename+',offblinks' + infostr

def saveeveryfig(fig,ax,basefilename,fitx,powfit):
    sns.despine()
    
    fig.savefig(basefilename + '.pdf', bbox_inches='tight', dpi=200)
    fig.savefig(basefilename + '.png', bbox_inches='tight', dpi=200)

    ax.set_yscale('symlog', linthreshy=1)
    fig.savefig(basefilename + ',semisymlog.pdf', bbox_inches='tight', dpi=200)
    fig.savefig(basefilename + ',semisymlog.png', bbox_inches='tight', dpi=200)

    ax.set_yscale('linear')
    ax.plot(fitx, powfit, label="power law")
    ax.legend(loc=5)
    fig.savefig(basefilename + ',powfit.pdf', bbox_inches='tight', dpi=200)
    fig.savefig(basefilename + ',powfit.png', bbox_inches='tight', dpi=200)

    ax.set_yscale('symlog', linthreshy=1)
    ax.legend(loc=3)
    fig.savefig(basefilename + ',powfit,semisymlog.pdf', bbox_inches='tight', dpi=200)
    fig.savefig(basefilename + ',powfit,semisymlog.png', bbox_inches='tight', dpi=200)

    ax.set_xscale('log')
    fig.savefig(basefilename + ',powfit,symloglog.pdf', bbox_inches='tight', dpi=200)
    fig.savefig(basefilename + ',powfit,symloglog.png', bbox_inches='tight', dpi=200)
```

```
# Save figures

# mpl.rcParams['figure.dpi'] = 200

font = {'size'   : 22}
plt.rc('font', **font)

infostr = ',fitpast0'

# display off blinks
fig,ax1 = plt.subplots()
ax1.plot(centeredoffbins,offhist[0],'o-')
plt.xlabel('Dim state duration (s)')
plt.ylabel('Occurrences')
#ax1.set_yscale('symlog', linthreshy=1)
ax1.plot(offfitx,offfitexp, label="exponential fit")
plt.text(0.95,0.9,'tau_dim = '  + str(offparamexp[1]) + ' +/- '  + str(np.sqrt(offpcovexp[1,1])) + ' sec',
         horizontalalignment='right', transform = ax1.transAxes, fontsize=12)
plt.title(filename)

saveeveryfig(fig,ax1,today + ',' + filename+',offblinks' + infostr,offfitx,offfitpow)

print 'dim time constant tau_dim = ' + str(offparamexp[1]) + ' ± ' + str(np.sqrt(offpcovexp[1,1])) + ' sec'


# On blinks
fig,ax1 = plt.subplots()
ax1.plot(centeredonbins,onhist[0],'o-')
plt.xlabel('Bright state duration (s)')
plt.ylabel('Occurrences')
#ax1.set_yscale('symlog', linthreshy=1)
ax1.plot(onfitx,onfitexp, label='exponential fit')
plt.text(0.95,0.9,'tau_up = '  + str(onparamexp[1]) + ' +/- '  + str(np.sqrt(onpcovexp[1,1])) + ' sec',
         horizontalalignment='right', transform = ax1.transAxes, fontsize=12)
plt.title(filename)

saveeveryfig(fig,ax1,today + ',' + filename+',onblinks' + infostr,onfitx,onfitpow)

print 'bright time constant tau = ' + str(onparamexp[1]) + ' ± ' + str(np.sqrt(onpcovexp[1,1])) + ' sec'


plt.show()
```

dim time constant tau_dim = 0.0788490871817 ± 0.0145055683795 sec
bright time constant tau = 0.188587884138 ± 0.00847681129243 sec

```
#mpl.rcParams.update(mpl.rcParamsDefault)
#sns.set(style='ticks')
#sns.set_context('poster')
```

```
# reset in case I've already run this.
onhistl = list(onhist[0])
centeredonbinstrunc = list(centeredonbins) # use the list command to make a copy
offhistl = list(offhist[0])
centeredoffbinstrunc = list(centeredoffbins) # use the list command to make a copy

# cut off data above zero bin
zeroindexon = onhistl.index(0)
del onhistl[zeroindexon:]
del centeredonbinstrunc[zeroindexon:]
zeroindexoff = offhistl.index(0)
del offhistl[zeroindexoff:]
del centeredoffbinstrunc[zeroindexoff:]
    
infostr = ''

try:
    guessonparamexp = onparamexp
except:
    guessonparamexp=(30,0.8)
print('Guessing: ' + str(guessonparamexp))    
    
try:
    guessoffparamexp = offparamexp
except:
    guessoffparamexp = (30,0.8)
print('Guessing: ' + str(guessoffparamexp))

try:
    guessonparampow = onparampow
except:
    guessonparampow = (30,1)
print('Guessing: ' + str(guessonparampow))

try:
    guessoffparampow = offparampow
except:
    guessoffparampow = (30,1)
print('Guessing: ' + str(guessoffparampow))
```

Guessing: [ 75.88399521   0.18858788]
Guessing: [ 48.48919857   0.07884909]
Guessing: [ 3.22367426  1.09035743]
Guessing: [ 0.72614547  1.18025893]

```
# on time fit, truncated

onfitxtrunc = np.linspace(min(centeredonbins),len(onhistl)*oninc,numonbins*5)

# exponential fit
onparamexptrunc, onpcovexp = curve_fit(expfit, centeredonbinstrunc, onhistl,p0 = guessonparamexp)
onfitexptrunc = expfit(onfitxtrunc,onparamexptrunc[0],onparamexptrunc[1])

# power law fit
onparampowtrunc, onpcovpow = curve_fit(powlaw, centeredonbinstrunc, onhistl,p0 = guessonparampow)
onfitpowtrunc = powlaw(onfitxtrunc,onparampowtrunc[0],onparampowtrunc[1])

# display the fit
fig,ax1 = plt.subplots()
ax1.plot(centeredonbins,onhist[0],'.-')
plt.xlabel('Bright state duration (s)')
plt.ylabel('Occurrences')
#ax1.set_yscale('symlog', linthreshy=1)
ax1.plot(onfitxtrunc,onfitexptrunc, label="exponential fit")
if showpowfit:
    ax1.plot(onfitxtrunc, onfitpowtrunc, label="power law")
    plt.legend()
plt.title(filename)
plt.show()

fig,ax1 = plt.subplots()
ax1.plot(centeredonbins,onhist[0],'.-')
plt.xlabel('Bright state duration (s)')
plt.ylabel('Occurrences')
ax1.set_yscale('symlog',linthreshy=1)
ax1.plot(onfitxtrunc,onfitexptrunc, label="exponential fit")
if showpowfit:
    ax1.plot(onfitxtrunc, onfitpowtrunc, label="power law")
    plt.legend()
plt.title(filename)
plt.show()

plt.imshow(abs(onpcovexp), cmap="gray", interpolation="nearest", vmin=0)
plt.colorbar()
plt.title('Covariance matrix, absolute values')
plt.show()
print("It's ok to use the uncertainties below as long as there aren't strong diagonal values.")



print  'Coefficient A = ' + str(onparamexptrunc[0]) + ' ± ' + str(np.sqrt(onpcovexp[0,0]))
print 'time constant tau_up = ' + str(onparamexptrunc[1]) + ' ± ' + str(np.sqrt(onpcovexp[1,1])) + ' sec'
```

It's ok to use the uncertainties below as long as there aren't strong diagonal values.
Coefficient A = 76.2900820698 ± 5.22246971039
time constant tau_up = 0.187000664134 ± 0.0157485474347 sec

```
# off time fit, truncated

offfitx = np.linspace(min(centeredoffbins),len(offhistl)*offinc,numoffbins*5)

# exponential fit
offparamexptrunc, offpcovexp = curve_fit(expfit, centeredoffbinstrunc, offhistl,p0 = guessoffparamexp)
offfitexptrunc = expfit(offfitx,offparamexptrunc[0],offparamexptrunc[1])

# power law fit
offparampowtrunc, offpcovpow = curve_fit(powlaw, centeredoffbinstrunc, offhistl,p0 = guessoffparampow)
offfitpowtrunc = powlaw(offfitx,offparampowtrunc[0],offparampowtrunc[1])

# display the fit
fig,ax1 = plt.subplots()
ax1.plot(centeredoffbins,offhist[0],'.-')
plt.xlabel('Dim state duration (s)')
plt.ylabel('Occurrences')
ax1.plot(offfitx,offfitexptrunc, label="exponential")
if showpowfit:
    ax1.plot(offfitx, offfitpowtrunc, label="power law")
plt.title(filename)
plt.show()

fig,ax1 = plt.subplots()
plt.hist(offtimes, bins=numoffbins)
plt.xlabel('Dim state duration (s)')
plt.ylabel('Occurrences')
ax1.plot(offfitx,offfitexptrunc, label="exponential")
if showpowfit:
    ax1.plot(offfitx, offfitpowtrunc, label="power law")
plt.title(filename)
plt.show()

fig,ax1 = plt.subplots()
ax1.plot(centeredoffbins,offhist[0],'.-')
plt.xlabel('Dim state duration (s)')
plt.ylabel('Occurrences')
ax1.set_yscale('symlog', linthreshy=1)
ax1.plot(offfitx,offfitexptrunc, label="exponential")
if showpowfit:
    ax1.plot(offfitx, offfitpowtrunc, label="power law")
plt.title(filename)
plt.show()

plt.imshow(abs(offpcovexp), cmap="gray", interpolation="nearest", vmin=0)
plt.colorbar()
plt.title('Covariance matrix, absolute values')
plt.show()
print("It's ok to use the uncertainties below as long as there aren't strong diagonal values.")



print  'Coefficient A = ' + str(offparamexptrunc[0]) + ' ± ' + str(np.sqrt(offpcovexp[0,0]))
print 'time constant tau = ' + str(offparamexptrunc[1]) + ' ± ' + str(np.sqrt(offpcovexp[1,1])) + ' sec'

print 'Exponential fit, truncated:'
print  'off Coefficient A_dim = ' + str(offparamexptrunc[0]) + ' ± ' + str(np.sqrt(offpcovexp[0,0]))
print 'time constant tau_dim = ' + str(offparamexptrunc[1]) + ' ± ' + str(np.sqrt(offpcovexp[1,1])) + ' sec'

print 'Power law fit, truncated:'
print  'off Coefficient C_dim = ' + str(offparampowtrunc[0]) + ' ± ' + str(np.sqrt(offpcovpow[0,0]))
print 'logarithmic slope m_dim = ' + str(offparampowtrunc[1]) + ' ± ' + str(np.sqrt(offpcovpow[1,1]))
```

It's ok to use the uncertainties below as long as there aren't strong diagonal values.
Coefficient A = 48.9299518858 ± 14.5783353258
time constant tau = 0.0779434330684 ± 0.0250831961405 sec
Exponential fit, truncated:
off Coefficient A_dim = 48.9299518858 ± 14.5783353258
time constant tau_dim = 0.0779434330684 ± 0.0250831961405 sec
Power law fit, truncated:
off Coefficient C_dim = 0.869409360591 ± 0.469226154269
logarithmic slope m_dim = 1.12098452314 ± 0.180727107489

```
# Save figures, truncated fits

font = {'size'   : 22}
plt.rc('font', **font)

infostr = ''

# display off blinks
fig,ax1 = plt.subplots()
ax1.plot(centeredoffbins,offhist[0],'o-')
plt.xlabel('Dim state duration (s)')
plt.ylabel('Occurrences')
ax1.plot(offfitx,offfitexptrunc, label="exponential")
plt.text(0.95,0.9,'tau_dim = '  + str(offparamexp[1]) + ' +/- '  + str(np.sqrt(offpcovexp[1,1])) 
         + ' sec\nm_dim = ' + str(offparampowtrunc[1]) + ' +/- ' + str(np.sqrt(offpcovpow[1,1])),
         horizontalalignment='right', transform = ax1.transAxes, fontsize=12)
plt.title(filename)

saveeveryfig(fig,ax1,today + ',' + filename+',offblinks' + infostr,offfitx,offfitpowtrunc)


print 'dim time constant tau = ' + str(offparamexp[1]) + ' ± ' + str(np.sqrt(offpcovexp[1,1])) + ' sec'
print('m_dim = ' + str(offparampowtrunc[1]) + ' +/- ' + str(np.sqrt(offpcovpow[1,1])))

# On blinks
fig,ax1 = plt.subplots()
ax1.plot(centeredonbins,onhist[0],'o-')
plt.xlabel('Bright state duration (s)')
plt.ylabel('Occurrences')
ax1.plot(onfitxtrunc,onfitexptrunc, label="exponential")
plt.text(0.95,0.9,'tau_up = '  + str(onparamexp[1]) + ' +/- '  + str(np.sqrt(onpcovexp[1,1])) + ' sec\n'
         +'m_up = ' + str(onparampow[1]) + ' +/- ' + str(np.sqrt(onpcovpow[1,1])),
         horizontalalignment='right', transform = ax1.transAxes, fontsize=12)
plt.title(filename)

saveeveryfig(fig,ax1,today + ',' + filename+',onblinks' + infostr,onfitxtrunc,onfitpowtrunc)

print 'bright time constant tau_up = ' + str(onparamexp[1]) + ' ± ' + str(np.sqrt(onpcovexp[1,1])) + ' sec'
print 'm_up = ' + str(onparampow[1]) + ' ± ' + str(np.sqrt(onpcovpow[1,1])) 


plt.show()
```

dim time constant tau = 0.0788490871817 ± 0.0250831961405 sec
m_dim = 1.12098452314 +/- 0.180727107489
bright time constant tau_up = 0.188587884138 ± 0.0157485474347 sec
m_up = 1.09035742957 ± 0.0965168501588

```
print 'Exp [A, tau]'
print offparamexp
print onparamexp

print 'Pow [C, m]'
print offparampow
print onparampow

print '\n'

print 'With truncation (ignore first empty bin and all following bins)'
print 'Exp [A, tau]'
print offparamexptrunc
print onparamexptrunc

print 'Pow [C, m]'
print offparampowtrunc
print onparampowtrunc
```

Exp [A, tau]
[ 48.48919857   0.07884909]
[ 75.88399521   0.18858788]
Pow [C, m]
[ 0.72614547  1.18025893]
[ 3.22367426  1.09035743]


With truncation (ignore first empty bin and all following bins)
Exp [A, tau]
[ 48.92995189   0.07794343]
[ 76.29008207   0.18700066]
Pow [C, m]
[ 0.86940936  1.12098452]
[ 4.27155774  0.97459519]

```

```
