Repository: vivarose/blinker_analysis

# blinker_analysis
Analyzing how long a blinker is on or off

This is a standard type of analysis for a blinking emitter, like a blinking quantum dot or similar. We assume we have data of photoluminescence versus time and that the intensity switches between two levels.

Current branch: everyblinkeranalysis

File: blinker_analysis_with_fit - 100HzPLvstime4-21-2018.11,00am.ipynb
```
# -*- coding: utf-8 -*-
"""
Created on Sun May 27 17:17:43 2018

Blinker analysis

@author: Viva Horowitz
"""

import numpy as np
import matplotlib as mpl
import matplotlib.pyplot as plt
import pandas as pd
import os
import datetime
import seaborn as sns
sns.set(style='ticks')
sns.set_context('poster')

# ** set for each dataset
datadate = '2018-05-31'
datafolder = r'O:\User\Viva\data\2018-05-31_blinking-statistics'
filename = '100HzPLvstime4-21-2018.11,00am.txt'
analysisfolder = r'O:\User\Viva\analysis\blinker_analysis'

os.chdir(datafolder)

tname = 'Time (s)'
PLname = 'PL Intensity (kCts/s)'
data = pd.read_csv(filename,
                   skiprows=1,
                   header=None,
                   sep='\t',
                   names=['Time (s)','PL Intensity (kCts/s)'],
                   usecols=[0,1])
data = data.set_index(tname)
print(data.head())

data.plot()
plt.ylabel('photoluminescence (kCts/s)')
plt.show()

filename = filename.replace('\\','-')
os.chdir(analysisfolder)
today = datetime.date.isoformat(datetime.date.today())
if not os.path.exists('taken-' + datadate):
    os.makedirs('taken-' + datadate)
os.chdir('taken-' + datadate)

print('today: '+today)
os.getcwd()
```

          PL Intensity (kCts/s)
Time (s)                       
5.71                        4.1
5.72                        4.8
5.73                        4.1
5.74                        4.8
5.75                        3.0

today: 2018-06-13

'O:\\User\\Viva\\analysis\\blinker_analysis\\taken-2018-05-31'

```
fig1,axPL = plt.subplots()
#axPL.plot(data, 'k')
#axPL.legend.remove()
data.plot(marker='.',linestyle='None',legend=False, ax=axPL, color='k',  alpha=.1)
data.plot(legend=False, alpha=0.2, ax=axPL, color='k')
plt.ylabel('photoluminescence (kCts/s)')
plt.xlabel(tname)

plt.title(filename)

sns.despine()
plt.savefig(today + ',' + filename+',blinking.pdf', bbox_inches='tight')
plt.savefig(today + ',' + filename+',blinking.png', bbox_inches='tight', dpi=200)

plt.show()
```

```
data.hist(bins=70)  # ** adjust bins as needed
plt.xlabel('photoluminescence (kCts/s)')
plt.locator_params(axis='x', nbins=10)
ax = plt.gca()

# ** Need to pick an appropriate threshold between on and off for each dataset
uthreshold = 15.5
lthreshold = uthreshold-2

#ax.axvline(x=uthreshold, color='k')
#ax.axvline(x=lthreshold, color = 'k')
#ax.tick_params(axis='x',which='minor',bottom='on')
#ax.xaxis.set_minor_locator(minorLocator)

plt.title(filename)
plt.ylabel('Occurrences')
sns.despine()

plt.savefig(today + ',' + filename+',PLhistogram.pdf', bbox_inches='tight')
plt.savefig(today + ',' + filename+',PLhistogram.png', bbox_inches='tight', dpi=200)

plt.show()
```

```

```

File: blinker_analysis_with_fit - 4-22-2018.11,00am, 03, ND2,4.txt.ipynb
```
# -*- coding: utf-8 -*-
"""
Created on Sun May 27 17:17:43 2018

Blinker analysis

@author: Viva Horowitz
"""

import numpy as np
import matplotlib as mpl
import matplotlib.pyplot as plt
import pandas as pd
import os
import datetime
import seaborn as sns
sns.set(style='ticks')
sns.set_context('poster')

# ** set for each dataset
datadate = '2018-06-01'
datafolder = r'O:\User\Viva\data\2018-06-01_blinking-statistics\4-22-2018.11,00am'
filename = '4-22-2018.11,00am, 03, ND2,4.txt'
analysisfolder = r'C:\Users\Viva\Documents\analysis\blinker_analysis\power_dependence,QE4-22-2018.11,00am'

os.chdir(datafolder)

tname = 'Time (s)'
PLname = 'PL Intensity (kCts/s)'
data = pd.read_csv(filename,
                   skiprows=1,
                   header=None,
                   sep='\t',
                   names=['Time (s)','PL Intensity (kCts/s)'],
                   usecols=[0,1])
data = data.set_index(tname)
print(data.head())

data.plot()
plt.ylabel('photoluminescence (kCts/s)')
plt.show()

filename = filename.replace('\\','-')
os.chdir(analysisfolder)
today = datetime.date.isoformat(datetime.date.today())
if not os.path.exists('taken-' + datadate):
    os.makedirs('taken-' + datadate)
os.chdir('taken-' + datadate)

print('today: '+today)
os.getcwd()
```

          PL Intensity (kCts/s)
Time (s)                       
0.008                      5.75
0.012                      6.25
0.016                      5.50
0.020                      5.75
0.024                      6.25

today: 2018-06-28

'C:\\Users\\Viva\\Documents\\analysis\\blinker_analysis\\power_dependence,QE4-22-2018.11,00am\\taken-2018-06-01'

```
fig1,axPL = plt.subplots()
#axPL.plot(data, 'k')
#axPL.legend.remove()
data.plot(marker='.',linestyle='None',legend=False, ax=axPL, color='k',  alpha=.1)
data.plot(legend=False, alpha=0.2, ax=axPL, color='k')
plt.ylabel('photoluminescence (kCts/s)')
plt.xlabel(tname)

plt.title(filename)

sns.despine()
plt.savefig(today + ',' + filename+',blinking.pdf', bbox_inches='tight')
plt.savefig(today + ',' + filename+',blinking.png', bbox_inches='tight', dpi=200)

plt.show()

# The data was collected at a particular rate
timesetting = data.index[1]-data.index[0]
fps = 1/timesetting
print('Collection rate: ' + str(fps) + ' Hz')
print('Time bin size: ' + str(timesetting) + ' sec')
```

Collection rate: 250.0 Hz
Time bin size: 0.004 sec

```
def arangebylength(start, step, length):
    return np.arange(start = start, stop=start+step*(length-.5), step = step )

# rebin
def rebindata(data, colname=PLname, indexname = tname):
    first = 1 # this is a value that indicates if we're on the first (=1) or the second (-1) of a pair of two bins
    rebinvals = []

    for value in data[colname]:
        if first == 1:
            prevval = value
        else:
            # calculate average of the two bins
            combined = (prevval + value) /2.0 
            rebinvals.append(combined)
            del prevval
        first = -1 * first
        
    timesetting = data.index[1]-data.index[0]
    rebintimes = arangebylength(start =0, step = timesetting*2, length = len(rebinvals) )
    rebinneddata = pd.DataFrame(data = rebinvals, index = rebintimes, columns =[colname])
    rebinneddata.index.name=indexname
    return rebinneddata
```

```
data = rebindata(data) # ran twice
```

```
timesetting = data.index[1]-data.index[0]
fps = 1/timesetting
print('Effective collection rate: ' + str(fps) + ' Hz')
print('Time bin size: ' + str(timesetting) + ' sec')
```

Effective collection rate: 62.5 Hz
Time bin size: 0.016 sec

```
rebincount=2
filename = filename + ', rebinncount=' + str(rebincount)
```

```
binsequence = np.arange(data.min(), data.max(), fps/500)# ** adjust bins as needed
print (str(len(binsequence)) + ' bins')

data.hist(bins= binsequence,histtype='stepfilled' )  
plt.xlabel('photoluminescence (kCts/s)')
plt.locator_params(axis='x', nbins=10)
ax = plt.gca()

# ** Need to pick an appropriate threshold between on and off for each dataset
uthreshold = 9.3
lthreshold = uthreshold-1

ax.axvline(x=uthreshold, color='k')
ax.axvline(x=lthreshold, color = 'k')
#ax.tick_params(axis='x',which='minor',bottom='on')
#ax.xaxis.set_minor_locator(minorLocator)

plt.title(filename)
plt.ylabel('Occurrences')
sns.despine()

plt.savefig(today + ',' + filename+',PLhistogram.pdf', bbox_inches='tight')
plt.savefig(today + ',' + filename+',PLhistogram.png', bbox_inches='tight', dpi=200)

plt.show()
```

98 bins

```
# With an uthreshold and an lthreshold
# This code has an in between status where it won't be counted as remaining in the state 
# but it won't be counted in the other state, either. 
# This seems like the most straightforward way to deal with (rare) cases in between.
# Other options are shown.


threshdata = data[PLname].clip(upper=uthreshold, lower=lthreshold)


fig2,axPL = plt.subplots()
data.plot(marker='.',linestyle='None',legend=False, alpha=0.1, ax=axPL, color='k')
data.plot(legend=False, alpha=0.2, ax=axPL, color='k')
threshdata.plot(legend=False)
plt.ylabel('photoluminescence (kCts/s)')
plt.xlabel(tname)
plt.title(filename)
sns.despine()

plt.savefig(today + ',' + filename+',blinkingandthreshold.pdf', bbox_inches='tight')
plt.savefig(today + ',' + filename+',blinkingandthreshold.png', bbox_inches='tight', dpi=200)

plt.show()
```

```
# Main method: in between status where it won't be counted as remaining in the state 
# but it won't be counted in the other state, either.
downtimes2= threshdata[threshdata != uthreshold].index
uptimes2=threshdata[threshdata != lthreshold].index

#print(uptimes2)
#print(downtimes2)

# Alternate option (not used)
uptimes= threshdata[threshdata == uthreshold].index
downtimes=threshdata[threshdata == lthreshold].index

#print(uptimes)
#print(downtimes)

# We can compare the two ways of interpreting blinks.
# There is a discrepancy at about 22 seconds between the two interpretations. 
# It's a matter of whether we consider it stayed off or 
# if we consider that it came up enough to have ended the off blink and began another.
# I tend to think it ended one and began another in this case, so I'm going to use uptimesep2 as my off duration.

# subtracting each time from the last time we had the same state gives the amount of time it was not in that state.
# Therefore the separation between up times is in fact the duration of time off.
uptimesep = uptimes[1:] - uptimes[:-1]
uptimesep2 = uptimes2[1:] - uptimes2[:-1]

"""
plt.plot(uptimes[:-1],uptimesep, '.-')
plt.plot(uptimes2[:-1],uptimesep2, '-')
plt.ylim(ymin=3*timesetting)
#plt.axis('equal')
plt.xlabel(tname)
plt.ylabel('duration of blink off (s)')
plt.figure()
data.plot()
plt.show()
"""

# We can compare the two ways of interpreting blinks. It looks like they mostly agree.

downtimesep = downtimes[1:] - downtimes[:-1]
downtimesep2 = downtimes2[1:] - downtimes2[:-1]

"""
plt.plot(downtimes[:-1],downtimesep,'.-')
plt.plot(downtimes2[:-1],downtimesep2,'-')
plt.ylim(ymin=3*timesetting)
#plt.axis('equal')
plt.xlabel(tname)
plt.ylabel('duration of blink on (s)')
#plt.figure()
data.plot()
plt.show()
"""

# I chose to use downtimesep2 and uptimesep2, as detailed above.

ontimes = filter(lambda a: a > 1.5*timesetting, downtimesep2)
offtimes = filter(lambda a: a > 1.5*timesetting, uptimesep2)

# save analyzed data: bright state duration
ontimesdf = pd.DataFrame(ontimes, columns=["Bright state duration (s)"])
ontimesdf.to_csv(filename+' uptimes.csv', index=False, header=True)
print('Uptimes saved to: ')
print(os.path.join(os.getcwd(), filename+ ' uptimes.csv'))
# save analyzed data: dim state duration
offtimesdf = pd.DataFrame(offtimes, columns=["Dim state duration (s)"])
offtimesdf.to_csv(filename+' downtimes.csv', index=False, header=True)
print('Downtimes saved to: ')
print(os.path.join(os.getcwd(), filename+ ' downtimes.csv'))
## to open: 
# ontimesdf = pd.read_csv(filename+' ontimes.csv'
# offtimesdf = pd.read_csv(filename+' downtimes.csv')
#  # convert to list or else the rest of the code won't work.
# ontimes = list(ontimesdf['Bright state duration (s)'])
# offtimes = list(offtimesdf["Dim state duration (s)"])

## https://stackoverflow.com/questions/32765333/how-do-i-replicate-this-matlab-function-in-numpy/32765547#32765547
def histc(X, bins):
    map_to_bins = np.digitize(X,bins)
    r = np.zeros(bins.shape)
    for i in map_to_bins:
        r[i-1] += 1
    return [r, map_to_bins]

# http://code.activestate.com/recipes/66472-frange-a-range-function-with-float-increments/
# could also use linspace
def frange(start, end=None, inc=None):
    "A range function, that does accept float increments..."

    if end == None:
        end = start + 0.0
        start = 0.0

    if inc == None:
        inc = 1.0

    L = []
    while 1:
        next = start + len(L) * inc
        if inc > 0 and next >= end:
            break
        elif inc < 0 and next <= end:
            break
        L.append(next)
        
    return L
```

Uptimes saved to: 
C:\Users\Viva\Documents\analysis\blinker_analysis\power_dependence,QE4-22-2018.11,00am\taken-2018-06-01\4-22-2018.11,00am, 03, ND2,4.txt, rebinncount=2 uptimes.csv
Downtimes saved to: 
C:\Users\Viva\Documents\analysis\blinker_analysis\power_dependence,QE4-22-2018.11,00am\taken-2018-06-01\4-22-2018.11,00am, 03, ND2,4.txt, rebinncount=2 downtimes.csv

```
# ** Choose a nice number of bins to see how the data look.
# It's better to have as many bins as possible before the first empty bin.

numonbins = 25
numoffbins = 5

plt.hist(ontimes, bins=numonbins, histtype='step', linewidth=1)
plt.xlabel('Bright state duration (s)')
plt.ylabel('Occurrences')
ax = plt.gca()
ax.set_yscale('symlog', linthreshy=1)
ax.set_xscale('log')
sns.despine()
plt.show()
plt.hist(offtimes, bins=numoffbins, histtype='step', linewidth=1)
plt.xlabel('Dim state duration (s)')
plt.ylabel('Occurrences')
ax = plt.gca()
ax.set_yscale('symlog', linthreshy=1)
ax.set_xscale('log')
sns.despine()
plt.show()
```

```
## I decided to start my bins at 0. 
# This might be different from the built in hist function.

oninc = max(ontimes)/numonbins
onbins= frange(min(ontimes),max(ontimes)+oninc*3,oninc)
#print(onbins[0:5])


offinc = max(offtimes)/numoffbins

"""
offbins=np.linspace(min(offtimes),max(offtimes),numoffbins+1)
print("linspace option (not used):")
print(offbins)
offbins= frange(min(offtimes),max(offtimes),offinc)
print("frange approach:")
print(offbins)
#print(offbins[0:5])
"""

offbins= frange(min(offtimes),max(offtimes)+offinc*3,offinc)
print("frange approach and pad 3 bins to right (used):")
print(offbins)

centeredonbins = frange(min(ontimes)+oninc/2,max(ontimes)+oninc*3+oninc/2,oninc)
centeredoffbins= frange(min(offtimes)+offinc/2,max(offtimes)+offinc*3+offinc/2,offinc)
#centeredoffbins=np.linspace(offinc/2,max(offtimes)+offinc/2,numoffbins)

"""
print('\n')
print(onbins[-5:])
print(centeredonbins[-5:])


print("Make sure ")
print(len(centeredonbins))
print(len(onbins))
print(len(centeredoffbins))
print(len(offbins))
"""
```

frange approach and pad 3 bins to right (used):
[0.032000000000000028, 6.2432000000000025, 12.454400000000005, 18.665600000000008, 24.87680000000001, 31.088000000000012, 37.299200000000013, 43.510400000000018]

'\nprint(\'\n\')\nprint(onbins[-5:])\nprint(centeredonbins[-5:])\n\n\nprint("Make sure ")\nprint(len(centeredonbins))\nprint(len(onbins))\nprint(len(centeredoffbins))\nprint(len(offbins))\n'

```
onhist = histc(ontimes, np.asarray(onbins))
offhist = histc(offtimes, np.asarray(offbins))
```

```
print("red data are histogram data and black data are shifted to be centered on the bin")

#fig, (ax1,ax2) = plt.subplots(2, 1, sharex=False)
fig,ax1 = plt.subplots()
ax1.plot(centeredonbins,onhist[0],'.-k')
ax1.plot(onbins,onhist[0],'.-r')
plt.hist(ontimes, bins=numonbins)
plt.xlabel('Bright state duration (s)')
plt.ylabel('Occurrences')
#ax1.set_yscale('symlog', linthreshy=1)

# Apparently my digitize and the hist function don't quite give the same output. 
# I think the hist command doesn't start at zero.
# Either way is probably fine.

#plt.yscale('log')
#plt.show()
fig,ax2 = plt.subplots()
ax2.plot(centeredoffbins,offhist[0],'.-k')
ax2.plot(offbins,offhist[0],'.-r')
plt.hist(offtimes, bins=numoffbins)
plt.xlabel('Dim state duration (s)')
plt.ylabel('Occurrences')
#ax2.set_yscale('symlog', linthreshy=1)
plt.show()
```

red data are histogram data and black data are shifted to be centered on the bin

```
#fig, (ax1,ax2) = plt.subplots(2, 1, sharex=False)
fig,ax1 = plt.subplots()
ax1.plot(centeredonbins,onhist[0],'.-')
plt.xlabel('Bright state duration (s)')
plt.ylabel('Occurrences')
ax1.set_yscale('symlog', linthreshy=1)

#plt.yscale('log')
#plt.show()
fig,ax2 = plt.subplots()
ax2.plot(centeredoffbins,offhist[0],'.-')
plt.xlabel('Dim state duration (s)')
plt.ylabel('Occurrences')
ax2.set_yscale('symlog', linthreshy=1)
plt.show()
```

```
from scipy.optimize import curve_fit
import scipy
print(scipy.__version__)
# need at least version 14.0 of scipy.

def expfit(t, A, tau):
    return (A * np.exp(t/(-tau)))

def powlaw(t, C, m):
    return C * t**(-m)

# Trying to find good guess
#onparamexp[1]=-.8
#onfitexp = 30 * np.exp(centeredonbins/(onparamexp[1]))
```

0.17.1

```
# Create lists
onhistl = list(onhist[0])
centeredonbinstrunc = list(centeredonbins) # use the list command to make a copy   
offhistl = list(offhist[0])
centeredoffbinstrunc = list(centeredoffbins) # use the list command to make a copy

onfitx = np.linspace(min(centeredonbins),len(onhistl)*oninc,numonbins*5)

# on time exponential fit, not truncated
onparamexp, onpcovexp = curve_fit(expfit, centeredonbinstrunc, onhistl,p0 = (30, 0.8))
onfitexp = expfit(onfitx,onparamexp[0],onparamexp[1])

# on time power law fit, not truncated
onparampow, onpcovpow = curve_fit(powlaw, centeredonbinstrunc, onhistl,p0 = (.6, 2))
onfitpow = expfit(onfitx,onparampow[0],onparampow[1])


fig,ax1 = plt.subplots()
ax1.plot(centeredonbins,onhist[0],'.-', label='data')
plt.xlabel('Bright state duration (s)')
plt.ylabel('Occurrences')
#ax1.set_yscale('symlog', linthreshy=1)
ax1.plot(onfitx,onfitexp, label='exponential fit')
ax1.plot(onfitx, onfitpow, label= 'power law fit')
plt.title(filename)
plt.legend()
plt.show()

fig,ax1 = plt.subplots()
ax1.plot(centeredonbins,onhist[0],'.-', label='data')
plt.xlabel('Bright state duration (s)')
plt.ylabel('Occurrences')
#ax1.set_yscale('symlog', linthreshy=1)
ax1.plot(onfitx,onfitexp, label='exponential fit')
ax1.plot(onfitx, onfitpow, label= 'power law fit')
plt.title(filename)
plt.legend()
ax1.set_yscale('symlog', linthreshy=1)
plt.show()

fig,ax1 = plt.subplots()
ax1.plot(centeredonbins,onhist[0],'.-', label='data')
plt.xlabel('Bright state duration (s)')
plt.ylabel('Occurrences')
#ax1.set_yscale('symlog', linthreshy=1)
ax1.plot(onfitx,onfitexp, label='exponential fit')
ax1.plot(onfitx, onfitpow, label= 'power law fit')
plt.title(filename)
plt.legend()
ax1.set_yscale('symlog', linthreshy=1)
ax1.set_xscale('log')
plt.show()

plt.imshow(abs(onpcovexp), cmap="gray", interpolation="nearest", vmin=0)
plt.colorbar()
plt.title('Covariance matrix, exp fit, absolute values')
plt.show()
print("It's ok to use the uncertainties below as long as there aren't strong diagonal values.")

plt.imshow(abs(onpcovexp), cmap="gray", interpolation="nearest", vmin=0)
plt.colorbar()
plt.title('Covariance matrix, pow fit, absolute values')
plt.show()
print("It's ok to use the uncertainties below as long as there aren't strong diagonal values.")

print 'Exponential fit:'
print  'On Coefficient A_up = ' + str(onparamexp[0]) + ' ± ' + str(np.sqrt(onpcovexp[0,0]))
print 'time constant tau_up = ' + str(onparamexp[1]) + ' ± ' + str(np.sqrt(onpcovexp[1,1])) + ' sec'

print 'Power law:'
print  'On Coefficient C_up = ' + str(onparampow[0]) + ' ± ' + str(np.sqrt(onpcovpow[0,0]))
print 'logarithmic slope m_up = ' + str(onparampow[1]) + ' ± ' + str(np.sqrt(onpcovpow[1,1]))
```

It's ok to use the uncertainties below as long as there aren't strong diagonal values.

It's ok to use the uncertainties below as long as there aren't strong diagonal values.
Exponential fit:
On Coefficient A_up = 8.69137064904 ± 0.922716922594
time constant tau_up = 0.175759668157 ± 0.0216283095664 sec
Power law:
On Coefficient C_up = 0.356022588863 ± 0.0770130651149
logarithmic slope m_up = 1.08642853088 ± 0.0913193027863

```
showpowfit = True

offfitx = np.linspace(min(centeredoffbins),len(offhistl)*offinc,numoffbins*5)

# off time exponential fit
offparamexp, offpcovexp = curve_fit(expfit, centeredoffbinstrunc, offhistl,p0 = (30, 0.8))
offfitexp = expfit(offfitx,offparamexp[0],offparamexp[1])

# off time power law fit
offparampow, offpcovpow = curve_fit(powlaw, centeredoffbinstrunc, offhistl,p0 = (.6, 2))
offfitpow = expfit(offfitx,offparampow[0],offparampow[1])

# display
fig,ax1 = plt.subplots()
ax1.plot(centeredoffbins,offhist[0],'.-', label='data')
plt.xlabel('Dim state duration (s)')
plt.ylabel('Occurrences')
#ax1.set_yscale('symlog', linthreshy=1)
ax1.plot(offfitx,offfitexp, label='exponential fit')
if showpowfit:
    ax1.plot(offfitx, offfitpow, label= 'power law fit')
plt.title(filename)
plt.legend()
plt.show()

fig,ax1 = plt.subplots()
ax1.plot(centeredoffbins,offhist[0],'.-', label='data')
plt.xlabel('Dim state duration (s)')
plt.ylabel('Occurrences')
#ax1.set_yscale('symlog', linthreshy=1)
ax1.plot(offfitx,offfitexp, label='exponential fit')
if showpowfit:
    ax1.plot(offfitx, offfitpow, label= 'power law fit')
plt.title(filename)
plt.legend()
ax1.set_yscale('symlog', linthreshy=1)
plt.show()

fig,ax1 = plt.subplots()
ax1.plot(centeredoffbins,offhist[0],'.-', label='data')
plt.xlabel('Dim state duration (s)')
plt.ylabel('Occurrences')
#ax1.set_yscale('symlog', linthreshy=1)
ax1.plot(offfitx,offfitexp, label='exponential fit')
if showpowfit:
    ax1.plot(offfitx, offfitpow, label= 'power law fit')
plt.title(filename)
plt.legend()
ax1.set_yscale('symlog', linthreshy=1)
ax1.set_xscale('log')
plt.show()

plt.imshow(abs(offpcovexp), cmap="gray", interpolation="nearest", vmin=0)
plt.colorbar()
plt.title('Covariance matrix, exp fit, absolute values')
plt.show()
print("It's ok to use the uncertainties below as long as there aren't strong diagonal values.")

plt.imshow(abs(offpcovexp), cmap="gray", interpolation="nearest", vmin=0)
plt.colorbar()
plt.title('Covariance matrix, pow fit, absolute values')
plt.show()
print("It's ok to use the uncertainties below as long as there aren't strong diagonal values.")

print 'Exponential fit:'
print  'off Coefficient A_dim = ' + str(offparamexp[0]) + ' ± ' + str(np.sqrt(offpcovexp[0,0]))
print 'time constant tau_dim = ' + str(offparamexp[1]) + ' ± ' + str(np.sqrt(offpcovexp[1,1])) + ' sec'

print 'Power law:'
print  'off Coefficient C_dim = ' + str(offparampow[0]) + ' ± ' + str(np.sqrt(offpcovpow[0,0]))
print 'logarithmic slope m_dim = ' + str(offparampow[1]) + ' ± ' + str(np.sqrt(offpcovpow[1,1]))
```

It's ok to use the uncertainties below as long as there aren't strong diagonal values.

It's ok to use the uncertainties below as long as there aren't strong diagonal values.
Exponential fit:
off Coefficient A_dim = 4.64416912752 ± 1.31910198732
time constant tau_dim = 13.3635922329 ± 5.30736335687 sec
Power law:
off Coefficient C_dim = 7.92429823469 ± 4.67249620501
logarithmic slope m_dim = 0.701454198022 ± 0.310569651836

```
fig,ax1 = plt.subplots()
ax1.plot(centeredoffbins,offhist[0],'o-', label='data')
plt.xlabel('Dim state duration (s)')
plt.ylabel('Occurrences')
#ax1.set_yscale('symlog', linthreshy=1)
ax1.plot(offfitx,offfitexp, label="exponential fit")
if showpowfit:
    ax1.plot(offfitx,offfitpow, label='power law fit')
plt.text(1.0,0.9,'tau_dim = '  + str(offparamexp[1]) + ' +/- '  + str(np.sqrt(offpcovexp[1,1])) + ' sec',
         horizontalalignment='right', transform = ax1.transAxes, fontsize=12)
plt.title(filename) 
plt.legend(loc=5)

plt.show()
```

```
#basefilename = today + ',' + filename+',offblinks' + infostr

def ploteveryfig(fig,ax,basefilename,fitx,powfit, save=True):
    sns.despine()
    
  #  fig.savefig(basefilename + '.pdf', bbox_inches='tight', dpi=200)
  #  fig.savefig(basefilename + '.png', bbox_inches='tight', dpi=200)

  #  ax.set_yscale('symlog', linthreshy=1)
  #  fig.savefig(basefilename + ',semisymlog.pdf', bbox_inches='tight', dpi=200)
  #  fig.savefig(basefilename + ',semisymlog.png', bbox_inches='tight', dpi=200)

    ax.set_yscale('linear')
    ax.plot(fitx, powfit, label="power law")
    ax.legend(loc=5)
    if save:
        fig.savefig(basefilename + ',powfit.pdf', bbox_inches='tight', dpi=200)
        fig.savefig(basefilename + ',powfit.png', bbox_inches='tight', dpi=200)

    ax.set_yscale('symlog', linthreshy=1)
    ax.legend(loc=3)
    if save:
        fig.savefig(basefilename + ',powfit,semisymlog.pdf', bbox_inches='tight', dpi=200)
        fig.savefig(basefilename + ',powfit,semisymlog.png', bbox_inches='tight', dpi=200)

    ax.set_xscale('log')
    if save:
        fig.savefig(basefilename + ',powfit,symloglog.pdf', bbox_inches='tight', dpi=200)
        fig.savefig(basefilename + ',powfit,symloglog.png', bbox_inches='tight', dpi=200)
```

```
# Save figures

# mpl.rcParams['figure.dpi'] = 200

font = {'size'   : 22}
plt.rc('font', **font)

infostr = ',fitpast0'

# display off blinks
fig,ax1 = plt.subplots()
ax1.plot(centeredoffbins,offhist[0],'o-')
plt.xlabel('Dim state duration (s)')
plt.ylabel('Occurrences')
#ax1.set_yscale('symlog', linthreshy=1)
ax1.plot(offfitx,offfitexp, label="exponential fit")
plt.text(0.95,0.9,'tau_dim = '  + str(offparamexp[1]) + ' +/- '  + str(np.sqrt(offpcovexp[1,1])) + ' sec',
         horizontalalignment='right', transform = ax1.transAxes, fontsize=12)
plt.title(filename)

ploteveryfig(fig,ax1,today + ',' + filename+',offblinks' + infostr,offfitx,offfitpow, False)

print 'dim time constant tau_dim = ' + str(offparamexp[1]) + ' ± ' + str(np.sqrt(offpcovexp[1,1])) + ' sec'


# On blinks
fig,ax1 = plt.subplots()
ax1.plot(centeredonbins,onhist[0],'o-')
plt.xlabel('Bright state duration (s)')
plt.ylabel('Occurrences')
#ax1.set_yscale('symlog', linthreshy=1)
ax1.plot(onfitx,onfitexp, label='exponential fit')
plt.text(0.95,0.9,'tau_up = '  + str(onparamexp[1]) + ' +/- '  + str(np.sqrt(onpcovexp[1,1])) + ' sec',
         horizontalalignment='right', transform = ax1.transAxes, fontsize=12)
plt.title(filename)

ploteveryfig(fig,ax1,today + ',' + filename+',onblinks' + infostr,onfitx,onfitpow, False)

print 'bright time constant tau = ' + str(onparamexp[1]) + ' ± ' + str(np.sqrt(onpcovexp[1,1])) + ' sec'


plt.show()
```

dim time constant tau_dim = 13.3635922329 ± 5.30736335687 sec
bright time constant tau = 0.175759668157 ± 0.0216283095664 sec

```
#mpl.rcParams.update(mpl.rcParamsDefault)
#sns.set(style='ticks')
#sns.set_context('poster')
```

```
# reset in case I've already run this.
onhistl = list(onhist[0])
centeredonbinstrunc = list(centeredonbins) # use the list command to make a copy
offhistl = list(offhist[0])
centeredoffbinstrunc = list(centeredoffbins) # use the list command to make a copy

# cut off data above zero bin
zeroindexon = onhistl.index(0)
del onhistl[zeroindexon:]
del centeredonbinstrunc[zeroindexon:]
zeroindexoff = offhistl.index(0)
del offhistl[zeroindexoff:]
del centeredoffbinstrunc[zeroindexoff:]
    
infostr = ''

try:
    guessonparamexp = onparamexp
except:
    guessonparamexp=(30,0.8)
print('Guessing: ' + str(guessonparamexp))    
    
try:
    guessoffparamexp = offparamexp
except:
    guessoffparamexp = (30,0.8)
print('Guessing: ' + str(guessoffparamexp))

try:
    guessonparampow = onparampow
except:
    guessonparampow = (30,1)
print('Guessing: ' + str(guessonparampow))

try:
    guessoffparampow = offparampow
except:
    guessoffparampow = (30,1)
print('Guessing: ' + str(guessoffparampow))
```

Guessing: [ 8.69137065  0.17575967]
Guessing: [  4.64416913  13.36359223]
Guessing: [ 0.35602259  1.08642853]
Guessing: [ 7.92429823  0.7014542 ]

```
# on time fit, truncated

onfitxtrunc = np.linspace(min(centeredonbins),len(onhistl)*oninc,numonbins*5)

# exponential fit
onparamexptrunc, onpcovexp = curve_fit(expfit, centeredonbinstrunc, onhistl,p0 = guessonparamexp)
onfitexptrunc = expfit(onfitxtrunc,onparamexptrunc[0],onparamexptrunc[1])

# power law fit
onparampowtrunc, onpcovpow = curve_fit(powlaw, centeredonbinstrunc, onhistl,p0 = guessonparampow)
onfitpowtrunc = powlaw(onfitxtrunc,onparampowtrunc[0],onparampowtrunc[1])

# display the fit
fig,ax1 = plt.subplots()
ax1.plot(centeredonbins,onhist[0],'.-')
plt.xlabel('Bright state duration (s)')
plt.ylabel('Occurrences')
#ax1.set_yscale('symlog', linthreshy=1)
ax1.plot(onfitxtrunc,onfitexptrunc, label="exponential fit")
if showpowfit:
    ax1.plot(onfitxtrunc, onfitpowtrunc, label="power law")
    plt.legend()
plt.title(filename)
plt.show()

fig,ax1 = plt.subplots()
ax1.plot(centeredonbins,onhist[0],'.-')
plt.xlabel('Bright state duration (s)')
plt.ylabel('Occurrences')
ax1.set_yscale('symlog',linthreshy=1)
ax1.plot(onfitxtrunc,onfitexptrunc, label="exponential fit")
if showpowfit:
    ax1.plot(onfitxtrunc, onfitpowtrunc, label="power law")
    plt.legend()
plt.title(filename)
plt.show()

plt.imshow(abs(onpcovexp), cmap="gray", interpolation="nearest", vmin=0)
plt.colorbar()
plt.title('Covariance matrix, absolute values')
plt.show()
print("It's ok to use the uncertainties below as long as there aren't strong diagonal values.")



print  'Coefficient A = ' + str(onparamexptrunc[0]) + ' ± ' + str(np.sqrt(onpcovexp[0,0]))
print 'time constant tau_up = ' + str(onparamexptrunc[1]) + ' ± ' + str(np.sqrt(onpcovexp[1,1])) + ' sec'
```

It's ok to use the uncertainties below as long as there aren't strong diagonal values.
Coefficient A = 8.63090845433 ± 1.51731473842
time constant tau_up = 0.17766367101 ± 0.0366846168067 sec

```
# off time fit, truncated

offfitx = np.linspace(min(centeredoffbins),len(offhistl)*offinc,numoffbins*5)

# exponential fit
offparamexptrunc, offpcovexp = curve_fit(expfit, centeredoffbinstrunc, offhistl,p0 = guessoffparamexp)
offfitexptrunc = expfit(offfitx,offparamexptrunc[0],offparamexptrunc[1])

# power law fit
offparampowtrunc, offpcovpow = curve_fit(powlaw, centeredoffbinstrunc, offhistl,p0 = guessoffparampow)
offfitpowtrunc = powlaw(offfitx,offparampowtrunc[0],offparampowtrunc[1])

# display the fit
fig,ax1 = plt.subplots()
ax1.plot(centeredoffbins,offhist[0],'.-')
plt.xlabel('Dim state duration (s)')
plt.ylabel('Occurrences')
ax1.plot(offfitx,offfitexptrunc, label="exponential")
if showpowfit:
    ax1.plot(offfitx, offfitpowtrunc, label="power law")
plt.title(filename)
plt.show()

fig,ax1 = plt.subplots()
plt.hist(offtimes, bins=numoffbins)
plt.xlabel('Dim state duration (s)')
plt.ylabel('Occurrences')
ax1.plot(offfitx,offfitexptrunc, label="exponential")
if showpowfit:
    ax1.plot(offfitx, offfitpowtrunc, label="power law")
plt.title(filename)
plt.show()

fig,ax1 = plt.subplots()
ax1.plot(centeredoffbins,offhist[0],'.-')
plt.xlabel('Dim state duration (s)')
plt.ylabel('Occurrences')
ax1.set_yscale('symlog', linthreshy=1)
ax1.plot(offfitx,offfitexptrunc, label="exponential")
if showpowfit:
    ax1.plot(offfitx, offfitpowtrunc, label="power law")
plt.title(filename)
plt.show()

plt.imshow(abs(offpcovexp), cmap="gray", interpolation="nearest", vmin=0)
plt.colorbar()
plt.title('Covariance matrix, absolute values')
plt.show()
print("It's ok to use the uncertainties below as long as there aren't strong diagonal values.")



print  'Coefficient A = ' + str(offparamexptrunc[0]) + ' ± ' + str(np.sqrt(offpcovexp[0,0]))
print 'time constant tau = ' + str(offparamexptrunc[1]) + ' ± ' + str(np.sqrt(offpcovexp[1,1])) + ' sec'

print 'Exponential fit, truncated:'
print  'off Coefficient A_dim = ' + str(offparamexptrunc[0]) + ' ± ' + str(np.sqrt(offpcovexp[0,0]))
print 'time constant tau_dim = ' + str(offparamexptrunc[1]) + ' ± ' + str(np.sqrt(offpcovexp[1,1])) + ' sec'

print 'Power law fit, truncated:'
print  'off Coefficient C_dim = ' + str(offparampowtrunc[0]) + ' ± ' + str(np.sqrt(offpcovpow[0,0]))
print 'logarithmic slope m_dim = ' + str(offparampowtrunc[1]) + ' ± ' + str(np.sqrt(offpcovpow[1,1]))
```

It's ok to use the uncertainties below as long as there aren't strong diagonal values.
Coefficient A = 4.08754266776 ± 2.70844394936
time constant tau = 20.8316007137 ± 34.1577436274 sec
Exponential fit, truncated:
off Coefficient A_dim = 4.08754266776 ± 2.70844394936
time constant tau_dim = 20.8316007137 ± 34.1577436274 sec
Power law fit, truncated:
off Coefficient C_dim = 4.57255618411 ± 5.30645346312
logarithmic slope m_dim = 0.270571143825 ± 0.605944283388

```
# Save figures, truncated fits

font = {'size'   : 22}
plt.rc('font', **font)

infostr = ''

# display off blinks
fig,ax1 = plt.subplots()
ax1.plot(centeredoffbins,offhist[0],'o-')
plt.xlabel('Dim state duration (s)')
plt.ylabel('Occurrences')
ax1.plot(offfitx,offfitexptrunc, label="exponential")
plt.text(0.95,0.9,'tau_dim = '  + str(offparamexp[1]) + ' +/- '  + str(np.sqrt(offpcovexp[1,1])) 
         + ' sec\nm_dim = ' + str(offparampowtrunc[1]) + ' +/- ' + str(np.sqrt(offpcovpow[1,1])),
         horizontalalignment='right', transform = ax1.transAxes, fontsize=12)
plt.title(filename)

saveeveryfig(fig,ax1,today + ',' + filename+',offblinks' + infostr,offfitx,offfitpowtrunc)


print 'dim time constant tau = ' + str(offparamexp[1]) + ' ± ' + str(np.sqrt(offpcovexp[1,1])) + ' sec'
print('m_dim = ' + str(offparampowtrunc[1]) + ' +/- ' + str(np.sqrt(offpcovpow[1,1])))

# On blinks
fig,ax1 = plt.subplots()
ax1.plot(centeredonbins,onhist[0],'o-')
plt.xlabel('Bright state duration (s)')
plt.ylabel('Occurrences')
ax1.plot(onfitxtrunc,onfitexptrunc, label="exponential")
plt.text(0.95,0.9,'tau_up = '  + str(onparamexp[1]) + ' +/- '  + str(np.sqrt(onpcovexp[1,1])) + ' sec\n'
         +'m_up = ' + str(onparampow[1]) + ' +/- ' + str(np.sqrt(onpcovpow[1,1])),
         horizontalalignment='right', transform = ax1.transAxes, fontsize=12)
plt.title(filename)

saveeveryfig(fig,ax1,today + ',' + filename+',onblinks' + infostr,onfitxtrunc,onfitpowtrunc)

print 'bright time constant tau_up = ' + str(onparamexp[1]) + ' ± ' + str(np.sqrt(onpcovexp[1,1])) + ' sec'
print 'm_up = ' + str(onparampow[1]) + ' ± ' + str(np.sqrt(onpcovpow[1,1])) 


plt.show()
```

dim time constant tau = 13.3635922329 ± 34.1577436274 sec
m_dim = 0.270571143825 +/- 0.605944283388
bright time constant tau_up = 0.175759668157 ± 0.0366846168067 sec
m_up = 1.08642853088 ± 0.132277150274

```
print 'Exp [A, tau]'
print offparamexp
print onparamexp

print 'Pow [C, m]'
print offparampow
print onparampow

print '\n'

print 'With truncation (ignore first empty bin and all following bins)'
print 'Exp [A, tau]'
print offparamexptrunc
print onparamexptrunc

print 'Pow [C, m]'
print offparampowtrunc
print onparampowtrunc
```

Exp [A, tau]
[  4.64416913  13.36359223]
[ 8.69137065  0.17575967]
Pow [C, m]
[ 7.92429823  0.7014542 ]
[ 0.35602259  1.08642853]


With truncation (ignore first empty bin and all following bins)
Exp [A, tau]
[  4.08754267  20.83160071]
[ 8.63090845  0.17766367]
Pow [C, m]
[ 4.57255618  0.27057114]
[ 0.52490146  0.92887573]

```

```
