Repository: vivarose/blinker_analysis

# blinker_analysis
Analyzing how long a blinker is on or off

This is a standard type of analysis for a blinking emitter, like a blinking quantum dot or similar. We assume we have data of photoluminescence versus time and that the intensity switches between two levels.

Current branch: everyblinkeranalysis

File: blinker_analysis_with_fit-4-22-2018.11,00am, 05, ND2,2.txt.ipynb
```
# -*- coding: utf-8 -*-
"""
Created on Sun May 27 17:17:43 2018

Blinker analysis

@author: Viva Horowitz
"""

import numpy as np
import matplotlib as mpl
mpl.rcParams.update(mpl.rcParamsDefault) # default params
import matplotlib.pyplot as plt
import pandas as pd
import os
import datetime
import seaborn as sns
import numpy as np
sns.set(style='ticks')
sns.set_context('poster')
from __future__ import division # division should return float

%pylab inline

print(np.__version__)
print(mpl.__version__)
print(pd.__version__)
print(sns.__version__)

# ** set for each dataset
datadate = '2018-06-01'
datafolder = r'O:\User\Viva\data\2018-06-01_blinking-statistics\4-22-2018.11,00am'
filename = '4-22-2018.11,00am, 05, ND2,2.txt'
analysisfolder = r'C:\Users\Viva\Documents\analysis\blinker_analysis\power_dependence,QE4-22-2018.11,00am'

os.chdir(datafolder)

tname = 'Time (s)'
PLname = 'PL Intensity (kCts/s)'
data = pd.read_csv(filename,
                   skiprows=1,
                   header=None,
                   sep='\t',
                   names=['Time (s)','PL Intensity (kCts/s)'],
                   usecols=[0,1])
data = data.set_index(tname)
print(data.head())
rebincount = 0

data.plot(linewidth=0.3)
plt.ylabel('photoluminescence (kCts/s)')
plt.show()

filename = filename.replace('\\','-')
origfilename = filename
os.chdir(analysisfolder)
today = datetime.date.isoformat(datetime.date.today())
if not os.path.exists('taken-' + datadate):
    os.makedirs('taken-' + datadate)
os.chdir('taken-' + datadate)

print('today: '+today)
os.getcwd()
```

Populating the interactive namespace from numpy and matplotlib
1.10.4
2.1.0
0.20.3
0.8.0
          PL Intensity (kCts/s)
Time (s)                       
58.088                    22.75
58.092                    21.75
58.096                    19.25
58.100                    21.50
58.104                    15.50

today: 2018-07-03

'C:\\Users\\Viva\\Documents\\analysis\\blinker_analysis\\power_dependence,QE4-22-2018.11,00am\\taken-2018-06-01'

```
fig1,axPL = plt.subplots()
#axPL.plot(data, 'k')
#axPL.legend.remove()
data.plot(marker='.',linestyle='None',legend=False, ax=axPL, color='k',  alpha=.1)
data.plot(legend=False, linewidth=0.5, alpha=0.2, ax=axPL, color='k')
plt.ylabel('photoluminescence (kCts/s)')
plt.xlabel(tname)

plt.title(filename)

sns.despine()
plt.savefig(today + ',' + filename+',blinking.pdf', bbox_inches='tight')
plt.savefig(today + ',' + filename+',blinking.png', bbox_inches='tight', dpi=200)

plt.show()

def arangebylength(start, step, length):
    return np.arange(start = start, stop=start+step*(length-.5), step = step )

# rebin: combine two rows into one.
def rebindata(data, colname=PLname, indexname = tname):
    first = 1 # this is a value that indicates if we're on the first (=1) or the second (-1) of a pair of two bins
    rebinvals = []

    for value in data[colname]:
        if first == 1:
            prevval = value
        else:
            # calculate average of the two bins
            combined = (prevval + value) /2.0 
            rebinvals.append(combined)
            del prevval
        first = -1 * first
        
    timesetting = data.index[1]-data.index[0]
    rebintimes = arangebylength(start =0, step = timesetting*2, length = len(rebinvals) )
    rebinneddata = pd.DataFrame(data = rebinvals, index = rebintimes, columns =[colname])
    rebinneddata.index.name=indexname
    return rebinneddata

# The data was collected at a particular rate
timesetting = data.index[1]-data.index[0]
fps = 1/timesetting
print('Collection rate: ' + str(fps) + ' Hz')
print('Time bin size: ' + str(timesetting) + ' sec')
```

Collection rate: 250.0 Hz
Time bin size: 0.004 sec

```
# *** run this an appropriate number of times, can skip if not rebinning

n = 1 # number of times to rebin.

for i in range(n):
    data = rebindata(data)
    rebincount = rebincount + 1
    print(rebincount)

timesetting = data.index[1]-data.index[0]
fps = 1/timesetting
print('Effective collection rate: ' + str(fps) + ' Hz')
print('Time bin size: ' + str(timesetting) + ' sec')
filename = origfilename + ', ' + str(fps) + ' Hz'


fig1,axPL = plt.subplots()
#axPL.plot(data, 'k')
#axPL.legend.remove()
data.plot(marker='.',linestyle='None',legend=False, ax=axPL, color='k',  alpha=.1)
data.plot(legend=False, linewidth=0.5, alpha=0.2, ax=axPL, color='k')
plt.ylabel('photoluminescence (kCts/s)')
plt.xlabel(tname)

plt.title(filename)

sns.despine()
#plt.savefig(today + ',' + filename+',blinking.pdf', bbox_inches='tight')
#plt.savefig(today + ',' + filename+',blinking.png', bbox_inches='tight', dpi=200)

plt.show()
```

1
Effective collection rate: 125.0 Hz
Time bin size: 0.008 sec

```
binsequence = np.arange(data.min(), data.max(), fps/250)# ** adjust bins as needed. Higher denominator: more bins
print (str(len(binsequence)) + ' bins')

#data.hist(bins= binsequence)
sns.distplot(data, bins=binsequence, kde=False, rug=False, kde_kws={'bw':.5, 'label':'KDE'}, norm_hist=False); # must norm if KDE
plt.xlabel('photoluminescence (kCts/s)')
#plt.locator_params(axis='x', nbins=10)
ax = plt.gca()

# ** Need to pick an appropriate threshold between on and off for each dataset
uthreshold = 13.3
lthreshold = uthreshold-.5

ax.axvline(x=uthreshold, color='k')
ax.axvline(x=lthreshold, color = 'k')
#ax.tick_params(axis='x',which='minor',bottom='on')
#ax.xaxis.set_minor_locator(minorLocator)

plt.title(filename)
plt.ylabel('Occurrences')
sns.despine()

#plt.savefig(today + ',' + filename+',PLhistogram.pdf', bbox_inches='tight')
#plt.savefig(today + ',' + filename+',PLhistogram.png', bbox_inches='tight', dpi=200)

plt.show()
```

54 bins

```
# With an uthreshold and an lthreshold
# This code has an in between status where it won't be counted as remaining in the state 
# but it won't be counted in the other state, either. 
# This seems like the most straightforward way to deal with (rare) cases in between.
# Other options are shown.


threshdata = data[PLname].clip(upper=uthreshold, lower=lthreshold)


fig2,[axPL,axhist] = plt.subplots(nrows=1, ncols=2, figsize=(10,5), sharey=True, gridspec_kw = {'width_ratios':[4,2]})
data.plot(marker='.',linestyle='None',legend=False, alpha=0.1, ax=axPL, color='k')
data.plot(legend=False, linewidth=0.5, alpha=0.2, ax=axPL, color='k')
threshdata.plot(legend=False, ax=axPL)
axPL.set_ylabel('photoluminescence (kCts/s)')
axPL.set_xlabel(tname)
plt.suptitle(filename)
sns.despine()
plt.tight_layout() 

sns.distplot(data, bins=binsequence, kde=True, rug=False, ax=axhist, vertical=True, color='k',
             kde_kws={'bw':.5});
#             kde_kws={'bw':.5, 'label':'Kernal density\nestimate (KDE)'});
#axhist.set_xlabel('photoluminescence (kCts/s)')
axhist.set_xlabel('Occurrences (normed)')
axhist.axhline(y=uthreshold)
axhist.axhline(y=lthreshold)

plt.savefig(today + ',' + filename+',blinkingandthreshold.pdf', bbox_inches='tight')
plt.savefig(today + ',' + filename+',blinkingandthreshold.png', bbox_inches='tight', dpi=200)

plt.show();
```

```
# Main method: in between status where it won't be counted as remaining in the state 
# but it won't be counted in the other state, either.
downtimes2= threshdata[threshdata != uthreshold].index
uptimes2=threshdata[threshdata != lthreshold].index

#print(uptimes2)
#print(downtimes2)

# Alternate option (not used)
uptimes= threshdata[threshdata == uthreshold].index
downtimes=threshdata[threshdata == lthreshold].index

#print(uptimes)
#print(downtimes)

# We can compare the two ways of interpreting blinks.
# There is a discrepancy at about 22 seconds between the two interpretations. 
# It's a matter of whether we consider it stayed off or 
# if we consider that it came up enough to have ended the off blink and began another.
# I tend to think it ended one and began another in this case, so I'm going to use uptimesep2 as my off duration.

# subtracting each time from the last time we had the same state gives the amount of time it was not in that state.
# Therefore the separation between up times is in fact the duration of time off.
uptimesep = uptimes[1:] - uptimes[:-1]
uptimesep2 = uptimes2[1:] - uptimes2[:-1]

"""
plt.plot(uptimes[:-1],uptimesep, '.-')
plt.plot(uptimes2[:-1],uptimesep2, '-')
plt.ylim(ymin=3*timesetting)
#plt.axis('equal')
plt.xlabel(tname)
plt.ylabel('duration of blink off (s)')
plt.figure()
data.plot()
plt.show()
"""

# We can compare the two ways of interpreting blinks. It looks like they mostly agree.

downtimesep = downtimes[1:] - downtimes[:-1]
downtimesep2 = downtimes2[1:] - downtimes2[:-1]

"""
plt.plot(downtimes[:-1],downtimesep,'.-')
plt.plot(downtimes2[:-1],downtimesep2,'-')
plt.ylim(ymin=3*timesetting)
#plt.axis('equal')
plt.xlabel(tname)
plt.ylabel('duration of blink on (s)')
#plt.figure()
data.plot()
plt.show()
"""

# I chose to use downtimesep2 and uptimesep2, as detailed above.

ontimes = filter(lambda a: a > 1.5*timesetting, downtimesep2) # requires python 2
offtimes = filter(lambda a: a > 1.5*timesetting, uptimesep2)

# save analyzed data: bright state duration
ontimesdf = pd.DataFrame(ontimes, columns=["Bright state duration (s)"])
ontimesdf.to_csv(filename+' uptimes.csv', index=False, header=True)
print('Uptimes saved to: ')
print(os.path.join(os.getcwd(), filename+ ' uptimes.csv'))
# save analyzed data: dim state duration
offtimesdf = pd.DataFrame(offtimes, columns=["Dim state duration (s)"])
offtimesdf.to_csv(filename+' downtimes.csv', index=False, header=True)
print('Downtimes saved to: ')
print(os.path.join(os.getcwd(), filename+ ' downtimes.csv'))
## to open: 
# ontimesdf = pd.read_csv(filename+' ontimes.csv'
# offtimesdf = pd.read_csv(filename+' downtimes.csv')
#  # convert to list or else the rest of the code won't work.
# ontimes = list(ontimesdf['Bright state duration (s)'])
# offtimes = list(offtimesdf["Dim state duration (s)"])

## https://stackoverflow.com/questions/32765333/how-do-i-replicate-this-matlab-function-in-numpy/32765547#32765547
def histc(X, bins):
    map_to_bins = np.digitize(X,bins)
    r = np.zeros(bins.shape)
    for i in map_to_bins:
        r[i-1] += 1
    return [r, map_to_bins]

def CDF(S):
    M = len(S); # size of array = number of elements
    sorteddata = sort(S); # ascending sort is CDF, descending sort is 1-CDF
    cum_prob = [elem/M for elem in range(M)] # probability integrated from 0 to sorteddata.
    cum_prob2 = [1-p for p in cum_prob] # probability integrated from sorteddata to inf
    return sorteddata,cum_prob2

def nonlinearhistc(X,bins, thresh=3, verbose = True):
    map_to_bins = np.digitize(X,bins)
    r = np.zeros(bins.shape)
    for i in map_to_bins:
        r[i-1] += 1
    if verbose:
        print r 
        #print bins
    ## normalize by bin width
    probability = np.zeros(bins.shape)
    area = 0;
    thinbincount = 0
    for i in range(len(bins)-1):
        if r[i]<=1:
            thinbincount += 1;
        thisbinwidth = bins[i+1] - bins[i]
        probability[i] = r[i]/thisbinwidth
        area += probability[i]*thisbinwidth;
        
    if thinbincount > thresh:
        print("Warning: too many bins for data, thinbincount=" + str(thinbincount))
    elif verbose:
        print("thinbincount=" + str(thinbincount))
    ## normalize area.
    normedprobability = [eachprobability / area for eachprobability in probability]
    return normedprobability, map_to_bins
```

Uptimes saved to: 
C:\Users\Viva\Documents\analysis\blinker_analysis\power_dependence,QE4-22-2018.11,00am\taken-2018-06-01\4-22-2018.11,00am, 05, ND2,2.txt, 125.0 Hz uptimes.csv
Downtimes saved to: 
C:\Users\Viva\Documents\analysis\blinker_analysis\power_dependence,QE4-22-2018.11,00am\taken-2018-06-01\4-22-2018.11,00am, 05, ND2,2.txt, 125.0 Hz downtimes.csv

```
# ** Choose a nice number of bins to see how the data look.
# It's better to have as many bins as possible before the first empty bin.

numonbins = 60
numoffbins = 60

#plt.hist(ontimes, bins=numonbins, histtype='step', linewidth=1)
sns.distplot(ontimes, bins=numonbins, kde=False, rug=True, 
             hist_kws={"histtype": "step", "linewidth": 1, "alpha": 1, "color": "k"}, norm);
plt.xlabel('Bright state duration (s)')
plt.ylabel('Occurrences')
ax = plt.gca()
ax.set_yscale('symlog', linthreshy=1)
ax.set_xscale('log')
sns.despine()
plt.show()
#plt.hist(offtimes, bins=numoffbins, histtype='step', linewidth=1)
sns.distplot(offtimes, bins=numoffbins, kde=False, rug=True, 
             hist_kws={"histtype": "step", "linewidth": 1, "alpha": 1, "color": "k"});
plt.xlabel('Dim state duration (s)')
plt.ylabel('Occurrences')
ax = plt.gca()
ax.set_yscale('symlog', linthreshy=1)
ax.set_xscale('log')
sns.despine()
plt.show()
```

```
# logarithmic bins.

## ** choose number of bins
numonbins_log = 20
numoffbins_log = 20

small = 1e-4
onbins=np.logspace(np.log10(min(ontimes)-small),np.log10(max(ontimes)+small), numonbins_log)
offbins = np.logspace(np.log10(min(offtimes)-small),np.log10(max(offtimes)+small), numoffbins_log)

onfitx = np.logspace(np.log10(min(ontimes)),np.log10(max(ontimes)), numonbins_log*10)
offfitx = np.logspace(np.log10(min(offtimes)),np.log10(max(offtimes)), numoffbins_log*10)

#plt.hist(ontimes, bins=numonbins, histtype='step', linewidth=1)
sns.distplot(ontimes, bins=onbins, kde=False, rug=True, 
             hist_kws={"histtype": "step", "linewidth": 1, "alpha": 1, "color": "k"});
plt.xlabel('Bright state duration (s)')
plt.ylabel('Occurrences')
ax = plt.gca()
xlim(xmin=1e-2)
#ax.set_yscale('symlog', linthreshy=1)
ax.set_xscale('log')
sns.despine()
title('Log bins' )

onprobs, _ = nonlinearhistc(ontimes, onbins) 
offprobs, _ = nonlinearhistc(offtimes, offbins)     
    
plt.figure()
plot(onbins,onprobs, '.-', label="Bright state");
plot(offbins,offprobs, '.-', label="Dim state");

gca().set_yscale('log')
gca().set_xscale('log')
title('normalized log bins')
plt.xlabel('State duration (s)')
plt.ylabel('Probability');
legend();

figure()
sortedontimes,CDFontimes=CDF(ontimes)
sortedofftimes,CDFofftimes=CDF(offtimes)
loglog(sortedontimes,CDFontimes, '.-', label='Bright state');
loglog(sortedofftimes,CDFofftimes, '.-', label='Dim state');
xlabel('State duration (s)');
ylabel('Cumulative distribution function');
legend();
```

[ 24.  18.   9.  12.   8.  14.  17.  15.  24.  21.  29.  37.  37.  45.  35.
  23.  14.   8.   4.   0.]
thinbincount=0
[ 53.  42.  30.  17.  40.  37.  26.  29.  32.  24.  20.  16.  13.   3.   4.
   5.   4.   1.   3.   0.]
thinbincount=1

```
from scipy.optimize import curve_fit
import scipy
print(scipy.__version__)
# need at least version 14.0 of scipy.

def expfit(t, A, tau):
    return (A * np.exp(t/(-tau)))

def powlaw(t, C, m):
    return C * t**(-m)

def CDFpowlaw(t,C,m):
    return (C/(m-1)) * t**(-(m-1)) # https://arxiv.org/pdf/cond-mat/0412004.pdf

# Trying to find good guess
#onparamexp[1]=-.8
#onfitexp = 30 * np.exp(centeredonbins/(onparamexp[1]))
```

0.17.1

```
showexpfit = False
showpowfit = True

### ==== FITS ====

# on time exponential fit, not truncated
onparamexp, onpcovexp = curve_fit(expfit, onbins, onprobs,p0 = (30, 2))
onfitexp = expfit(onfitx,onparamexp[0],onparamexp[1])

# on time power law fit, not truncated
onparampow, onpcovpow = curve_fit(powlaw, onbins, onprobs,p0 = (2, 1))
onfitpow = powlaw(onfitx,onparampow[0],onparampow[1])

# on time power law fit to CDF
onparampow_fromCDF, onpcovpow_fromCDF = curve_fit(CDFpowlaw, sortedontimes,CDFontimes,p0 = onparampow)
onfitpow_fromCDF = powlaw(onfitx,onparampow_fromCDF[0],onparampow_fromCDF[1])
onfitpowCDF = CDFpowlaw(onfitx,onparampow_fromCDF[0],onparampow_fromCDF[1])

# off time exponential fit, not truncated
offparamexp, offpcovexp = curve_fit(expfit, offbins, offprobs,p0 = (30, 2))
offfitexp = expfit(offfitx,offparamexp[0],offparamexp[1])

# off time power law fit, not truncated
offparampow, offpcovpow = curve_fit(powlaw, offbins, offprobs,p0 = (2, 1))
offfitpow = powlaw(offfitx,offparampow[0],offparampow[1])

# off time power law fit to CDF
offparampow_fromCDF, offpcovpow_fromCDF = curve_fit(CDFpowlaw, sortedofftimes,CDFofftimes,p0 = offparampow)
offfitpow_fromCDF = powlaw(offfitx,offparampow_fromCDF[0],offparampow_fromCDF[1])
offfitpowCDF = CDFpowlaw(offfitx,offparampow_fromCDF[0],offparampow_fromCDF[1])

### ===  display fits ===

fig,ax1 = plt.subplots()
ax1.plot(offbins,offprobs,'.-', label='data')
plt.xlabel('Dim state duration (s)')
plt.ylabel('Probability')
#ax1.set_yscale('symlog', linthreshy=1)
if showexpfit:
    ax1.plot(offfitx,offfitexp, label='exponential fit')
if showpowfit:
    ax1.plot(offfitx, offfitpow, label= 'power law fit')
    ax1.plot(offfitx, offfitpow_fromCDF, label= 'power law fit (from CDF)')
plt.title(filename)
plt.legend()
plt.show()

fig,ax1 = plt.subplots()
ax1.plot(offbins,offprobs,'.-', label='data')
plt.xlabel('Dim state duration (s)')
plt.ylabel('Probability')
#ax1.set_yscale('symlog', linthreshy=1)
if showexpfit:
    ax1.plot(offfitx,offfitexp, label='exponential fit')
if showpowfit:
    ax1.plot(offfitx, offfitpow, label= 'power law fit')
    ax1.plot(offfitx, offfitpow_fromCDF, label= 'power law fit (from CDF)')
plt.title(filename)
plt.legend()
ax1.set_yscale('log', linthreshy=1)
plt.show()

fig,ax1 = plt.subplots()
ax1.plot(offbins,offprobs,'.-', label='data')
plt.xlabel('Dim state duration (s)')
plt.ylabel('Probability')
#ax1.set_yscale('log')
if showexpfit:
    ax1.plot(offfitx,offfitexp, label='exponential fit')
if showpowfit:
    ax1.plot(offfitx, offfitpow, label= 'power law fit')
    ax1.plot(offfitx, offfitpow_fromCDF, label= 'power law fit (from CDF)')
plt.title(filename)
plt.legend()
ax1.set_yscale('log')
ax1.set_xscale('log')
plt.show()

figure() # display CDF
sortedontimes,CDFontimes=CDF(ontimes)
sortedofftimes,CDFofftimes=CDF(offtimes)
loglog(sortedontimes,CDFontimes, '.-', label='Bright state');
if showpowfit:
    plot(onfitx,onfitpowCDF, label='Bright state power law fit')
loglog(sortedofftimes,CDFofftimes, '.-', label='Dim state');
if showpowfit:
    plot(offfitx, offfitpowCDF, label='Dim state power law fit')
xlabel('State duration (s)');
ylabel('1-CDF')
title(filename + '\nCumulative distribution function');
legend();

figure() # display CDF
loglog(sortedontimes,[1-c for c in CDFontimes], '.-', label='Bright state');
if showpowfit:
    plot(onfitx,[1-p for p in onfitpowCDF], label='Bright state power law fit')
loglog(sortedofftimes,[1-c for c in CDFofftimes], '.-', label='Dim state');
if showpowfit:
    plot(offfitx, [1-p for p in offfitpowCDF], label='Dim state power law fit')
xlabel('State duration (s)');
ylabel('CDF')
title(filename + '\nCumulative distribution function');
legend();


# === BRIGHT STATE fit params ===
figure(figsize=(1,6))
plt.imshow(abs(onpcovexp), cmap="gray", interpolation="nearest", vmin=0)
plt.colorbar()
plt.title('Covariance matrix, exp fit, bright state, absolute values')
plt.show()
print("It's ok to use the uncertainties below as long as there aren't strong on-diagonal values.")

figure(figsize=(1,6))
plt.imshow(abs(onpcovexp), cmap="gray", interpolation="nearest", vmin=0)
plt.colorbar()
plt.title('Covariance matrix, pow fit, bright state, absolute values')
plt.show()
print("It's ok to use the uncertainties below as long as there aren't strong on-diagonal values.")

print 'Exponential fit:'
print  'on Coefficient A_bright = ' + str(onparamexp[0]) + ' ± ' + str(np.sqrt(onpcovexp[0,0]))
print 'time constant tau_bright = ' + str(onparamexp[1]) + ' ± ' + str(np.sqrt(onpcovexp[1,1])) + ' sec'

print 'Power law:'
print  'on Coefficient C_bright = ' + str(onparampow[0]) + ' ± ' + str(np.sqrt(onpcovpow[0,0]))
print 'logarithmic slope m_bright = ' + str(onparampow[1]) + ' ± ' + str(np.sqrt(onpcovpow[1,1]))

print 'Power law (from CDF):'
print  'on Coefficient C_bright = ' + str(onparampow_fromCDF[0]) + ' ± ' + str(np.sqrt(onpcovpow_fromCDF[0,0]))
print 'logarithmic slope m_bright = ' + str(onparampow_fromCDF[1]) + ' ± ' + str(np.sqrt(onpcovpow_fromCDF[1,1]))

# === DIM STATE fit params ===
figure(figsize=(1,6))
plt.imshow(abs(offpcovexp), cmap="gray", interpolation="nearest", vmin=0)
plt.colorbar()
plt.title('Covariance matrix, exp fit, dim state, absolute values')
plt.show()
print("It's ok to use the uncertainties below as long as there aren't strong off-diagonal values.")

figure(figsize=(1,6))
plt.imshow(abs(offpcovexp), cmap="gray", interpolation="nearest", vmin=0)
plt.colorbar()
plt.title('Covariance matrix, pow fit, dim state, absolute values')
plt.show()
print("It's ok to use the uncertainties below as long as there aren't strong off-diagonal values.")

print 'Exponential fit:'
print  'off Coefficient A_dim = ' + str(offparamexp[0]) + ' ± ' + str(np.sqrt(offpcovexp[0,0]))
print 'time constant tau_dim = ' + str(offparamexp[1]) + ' ± ' + str(np.sqrt(offpcovexp[1,1])) + ' sec'

print 'Power law:'
print  'off Coefficient C_dim = ' + str(offparampow[0]) + ' ± ' + str(np.sqrt(offpcovpow[0,0]))
print 'logarithmic slope m_dim = ' + str(offparampow[1]) + ' ± ' + str(np.sqrt(offpcovpow[1,1]))

print 'Power law (from CDF):'
print  'off Coefficient C_dim = ' + str(offparampow_fromCDF[0]) + ' ± ' + str(np.sqrt(offpcovpow_fromCDF[0,0]))
print 'logarithmic slope m_dim = ' + str(offparampow_fromCDF[1]) + ' ± ' + str(np.sqrt(offpcovpow_fromCDF[1,1]))
```

It's ok to use the uncertainties below as long as there aren't strong on-diagonal values.

It's ok to use the uncertainties below as long as there aren't strong on-diagonal values.
Exponential fit:
on Coefficient A_bright = 49.6056382185 ± 12.779342226
time constant tau_bright = 0.0104802097981 ± 0.00151414005973 sec
Power law:
on Coefficient C_bright = 0.00453469215585 ± 0.0031950597646
logarithmic slope m_bright = 1.87889779064 ± 0.175925789743
Power law (from CDF):
on Coefficient C_bright = 0.0963228208972 ± 0.00121740812408
logarithmic slope m_bright = 1.29480903405 ± 0.0074565404867

It's ok to use the uncertainties below as long as there aren't strong off-diagonal values.

It's ok to use the uncertainties below as long as there aren't strong off-diagonal values.
Exponential fit:
off Coefficient A_dim = 91.5620762115 ± 20.6849988065
time constant tau_dim = 0.0130980765516 ± 0.00194081327464 sec
Power law:
off Coefficient C_dim = 0.0276663419255 ± 0.0145382744212
logarithmic slope m_dim = 1.66966981434 ± 0.132618442832
Power law (from CDF):
off Coefficient C_dim = 0.0558987017851 ± 0.000809907178295
logarithmic slope m_dim = 1.55308013681 ± 0.00779800449188

```
# Save figures

# mpl.rcParams['figure.dpi'] = 200

font = {'size'   : 22}
plt.rc('font', **font)

# display off blinks
fig,ax1 = plt.subplots()
ax1.loglog(offbins,offprobs,'o-', label="Dim state")
plt.xlabel('Dim state duration (s)')
plt.ylabel('Probability')
ax1.loglog(offfitx,offfitpow_fromCDF, label="dim state power law")

#ploteveryfig(fig,ax1,today + ',' + filename+',offblinks' + infostr,offfitx,offfitpow_fromCDF, save=True)

# On blinks
#fig,ax1 = plt.subplots()
ax1.loglog(onbins,onprobs,'o-', label="Bright state")
plt.xlabel('State duration (s)')
plt.ylabel('Probability')
plt.title(filename)
sns.despine()
ax1.loglog(onfitx,onfitpow_fromCDF, label="bright state power law")
legend()
#ploteveryfig(fig,ax1,today + ',' + filename+',onblinks' + infostr,onfitx,onfitpow_fromCDF, save=True)


print os.getcwd()
savename = today + ',' + filename + ',powfitfromCDF,loglog'
print savename
savefig(savename + '.pdf', bbox_inches='tight', dpi=200)
savefig(savename + '.png', bbox_inches='tight', dpi=200)
plt.show()

print 'Bright state: Power law (from CDF):'
print  'Coefficient C_bright = ' + str(onparampow_fromCDF[0]) + ' ± ' + str(np.sqrt(onpcovpow_fromCDF[0,0]))
print 'logarithmic slope m_bright = ' + str(onparampow_fromCDF[1]) + ' ± ' + str(np.sqrt(onpcovpow_fromCDF[1,1]))

print 'Dim state: Power law (from CDF):'
print  'Coefficient C_dim = ' + str(offparampow_fromCDF[0]) + ' ± ' + str(np.sqrt(offpcovpow_fromCDF[0,0]))
print 'logarithmic slope m_dim = ' + str(offparampow_fromCDF[1]) + ' ± ' + str(np.sqrt(offpcovpow_fromCDF[1,1]))
```

C:\Users\Viva\Documents\analysis\blinker_analysis\power_dependence,QE4-22-2018.11,00am\taken-2018-06-01
2018-07-03,4-22-2018.11,00am, 05, ND2,2.txt, 125.0 Hz,powfitfromCDF,loglog

Bright state: Power law (from CDF):
Coefficient C_bright = 0.0963228208972 ± 0.00121740812408
logarithmic slope m_bright = 1.29480903405 ± 0.0074565404867
Dim state: Power law (from CDF):
Coefficient C_dim = 0.0558987017851 ± 0.000809907178295
logarithmic slope m_dim = 1.55308013681 ± 0.00779800449188

```
print 'Exp [A, tau]'
print offparamexp
print onparamexp

print 'Pow [C, m]'
print offparampow
print onparampow

print 'Pow,CDF [C, m]'
print offparampow_fromCDF
print onparampow_fromCDF
```

Exp [A, tau]
[  9.15620762e+01   1.30980766e-02]
[  4.96056382e+01   1.04802098e-02]
Pow [C, m]
[ 0.02766634  1.66966981]
[ 0.00453469  1.87889779]
Pow,CDF [C, m]
[ 0.0558987   1.55308014]
[ 0.09632282  1.29480903]

```

```

File: blinker_analysis_with_fit-4-22-2018.11,00am, 08, ND1,5.txt.ipynb
```
# -*- coding: utf-8 -*-
"""
Created on Sun May 27 17:17:43 2018

Blinker analysis

@author: Viva Horowitz
"""

import numpy as np
import matplotlib as mpl
import matplotlib.pyplot as plt
import pandas as pd
import os
import datetime
import seaborn as sns
import numpy as np
sns.set(style='ticks')
sns.set_context('poster')

# ** set for each dataset
datadate = '2018-06-01'
datafolder = r'O:\User\Viva\data\2018-06-01_blinking-statistics\4-22-2018.11,00am'
filename = '4-22-2018.11,00am, 08, ND1,5.txt'
analysisfolder = r'C:\Users\Viva\Documents\analysis\blinker_analysis\power_dependence,QE4-22-2018.11,00am'

os.chdir(datafolder)

tname = 'Time (s)'
PLname = 'PL Intensity (kCts/s)'
data = pd.read_csv(filename,
                   skiprows=1,
                   header=None,
                   sep='\t',
                   names=['Time (s)','PL Intensity (kCts/s)'],
                   usecols=[0,1])
data = data.set_index(tname)
print(data.head())
rebincount = 0

data.plot()
plt.ylabel('photoluminescence (kCts/s)')
plt.show()

filename = filename.replace('\\','-')
os.chdir(analysisfolder)
today = datetime.date.isoformat(datetime.date.today())
if not os.path.exists('taken-' + datadate):
    os.makedirs('taken-' + datadate)
os.chdir('taken-' + datadate)

print('today: '+today)
os.getcwd()
```

```
fig1,axPL = plt.subplots()
#axPL.plot(data, 'k')
#axPL.legend.remove()
data.plot(marker='.',linestyle='None',legend=False, ax=axPL, color='k',  alpha=.1)
data.plot(legend=False, alpha=0.2, ax=axPL, color='k')
plt.ylabel('photoluminescence (kCts/s)')
plt.xlabel(tname)

plt.title(filename)

sns.despine()
plt.savefig(today + ',' + filename+',blinking.pdf', bbox_inches='tight')
plt.savefig(today + ',' + filename+',blinking.png', bbox_inches='tight', dpi=200)

plt.show()

def arangebylength(start, step, length):
    return np.arange(start = start, stop=start+step*(length-.5), step = step )

# rebin: combine two rows into one.
def rebindata(data, colname=PLname, indexname = tname):
    first = 1 # this is a value that indicates if we're on the first (=1) or the second (-1) of a pair of two bins
    rebinvals = []

    for value in data[colname]:
        if first == 1:
            prevval = value
        else:
            # calculate average of the two bins
            combined = (prevval + value) /2.0 
            rebinvals.append(combined)
            del prevval
        first = -1 * first
        
    timesetting = data.index[1]-data.index[0]
    rebintimes = arangebylength(start =0, step = timesetting*2, length = len(rebinvals) )
    rebinneddata = pd.DataFrame(data = rebinvals, index = rebintimes, columns =[colname])
    rebinneddata.index.name=indexname
    return rebinneddata

# The data was collected at a particular rate
timesetting = data.index[1]-data.index[0]
fps = 1/timesetting
print('Collection rate: ' + str(fps) + ' Hz')
print('Time bin size: ' + str(timesetting) + ' sec')
```

Collection rate: 250.0 Hz
Time bin size: 0.004 sec

```
origfilename = filename
origfilename
```

'4-22-2018.11,00am, 08, ND1,5.txt'

```
# *** run this an appropriate number of times

n = 1 # number of times to rebin.

for i in range(n):
    data = rebindata(data)
    rebincount = rebincount + 1
    print(rebincount)
    

timesetting = data.index[1]-data.index[0]
fps = 1/timesetting
print('Effective collection rate: ' + str(fps) + ' Hz')
print('Time bin size: ' + str(timesetting) + ' sec')
filename = origfilename + ', rate=' + str(fps) + ' Hz'


fig1,axPL = plt.subplots()
#axPL.plot(data, 'k')
#axPL.legend.remove()
data.plot(marker='.',linestyle='None',legend=False, ax=axPL, color='k',  alpha=.1)
data.plot(legend=False, alpha=0.2, ax=axPL, color='k')
plt.ylabel('photoluminescence (kCts/s)')
plt.xlabel(tname)

plt.title(filename)

sns.despine()
plt.savefig(today + ',' + filename+',blinking.pdf', bbox_inches='tight')
plt.savefig(today + ',' + filename+',blinking.png', bbox_inches='tight', dpi=200)

plt.show()
```

2
Effective collection rate: 62.5 Hz
Time bin size: 0.016 sec

```
binsequence = np.arange(data.min(), data.max(), fps/100)# ** adjust bins as needed. Higher denominator: more bins
print (str(len(binsequence)) + ' bins')

data.hist(bins= binsequence)
plt.xlabel('photoluminescence (kCts/s)')
plt.locator_params(axis='x', nbins=10)
ax = plt.gca()

# ** Need to pick an appropriate threshold between on and off for each dataset
uthreshold = 55
lthreshold = uthreshold-6

ax.axvline(x=uthreshold, color='k')
ax.axvline(x=lthreshold, color = 'k')
#ax.tick_params(axis='x',which='minor',bottom='on')
#ax.xaxis.set_minor_locator(minorLocator)

plt.title(filename)
plt.ylabel('Occurrences')
sns.despine()

plt.savefig(today + ',' + filename+',PLhistogram.pdf', bbox_inches='tight')
plt.savefig(today + ',' + filename+',PLhistogram.png', bbox_inches='tight', dpi=200)

plt.show()
```

157 bins

```
# With an uthreshold and an lthreshold
# This code has an in between status where it won't be counted as remaining in the state 
# but it won't be counted in the other state, either. 
# This seems like the most straightforward way to deal with (rare) cases in between.
# Other options are shown.


threshdata = data[PLname].clip(upper=uthreshold, lower=lthreshold)


fig2,axPL = plt.subplots()
data.plot(marker='.',linestyle='None',legend=False, alpha=0.1, ax=axPL, color='k')
data.plot(legend=False, alpha=0.2, ax=axPL, color='k')
threshdata.plot(legend=False)
plt.ylabel('photoluminescence (kCts/s)')
plt.xlabel(tname)
plt.title(filename)
sns.despine()

plt.savefig(today + ',' + filename+',blinkingandthreshold.pdf', bbox_inches='tight')
plt.savefig(today + ',' + filename+',blinkingandthreshold.png', bbox_inches='tight', dpi=200)

plt.show()
```

```
# Main method: in between status where it won't be counted as remaining in the state 
# but it won't be counted in the other state, either.
downtimes2= threshdata[threshdata != uthreshold].index
uptimes2=threshdata[threshdata != lthreshold].index

#print(uptimes2)
#print(downtimes2)

# Alternate option (not used)
uptimes= threshdata[threshdata == uthreshold].index
downtimes=threshdata[threshdata == lthreshold].index

#print(uptimes)
#print(downtimes)

# We can compare the two ways of interpreting blinks.
# There is a discrepancy at about 22 seconds between the two interpretations. 
# It's a matter of whether we consider it stayed off or 
# if we consider that it came up enough to have ended the off blink and began another.
# I tend to think it ended one and began another in this case, so I'm going to use uptimesep2 as my off duration.

# subtracting each time from the last time we had the same state gives the amount of time it was not in that state.
# Therefore the separation between up times is in fact the duration of time off.
uptimesep = uptimes[1:] - uptimes[:-1]
uptimesep2 = uptimes2[1:] - uptimes2[:-1]

"""
plt.plot(uptimes[:-1],uptimesep, '.-')
plt.plot(uptimes2[:-1],uptimesep2, '-')
plt.ylim(ymin=3*timesetting)
#plt.axis('equal')
plt.xlabel(tname)
plt.ylabel('duration of blink off (s)')
plt.figure()
data.plot()
plt.show()
"""

# We can compare the two ways of interpreting blinks. It looks like they mostly agree.

downtimesep = downtimes[1:] - downtimes[:-1]
downtimesep2 = downtimes2[1:] - downtimes2[:-1]

"""
plt.plot(downtimes[:-1],downtimesep,'.-')
plt.plot(downtimes2[:-1],downtimesep2,'-')
plt.ylim(ymin=3*timesetting)
#plt.axis('equal')
plt.xlabel(tname)
plt.ylabel('duration of blink on (s)')
#plt.figure()
data.plot()
plt.show()
"""

# I chose to use downtimesep2 and uptimesep2, as detailed above.

ontimes = filter(lambda a: a > 1.5*timesetting, downtimesep2)
offtimes = filter(lambda a: a > 1.5*timesetting, uptimesep2)

# save analyzed data: bright state duration
ontimesdf = pd.DataFrame(ontimes, columns=["Bright state duration (s)"])
ontimesdf.to_csv(filename+' uptimes.csv', index=False, header=True)
print('Uptimes saved to: ')
print(os.path.join(os.getcwd(), filename+ ' uptimes.csv'))
# save analyzed data: dim state duration
offtimesdf = pd.DataFrame(offtimes, columns=["Dim state duration (s)"])
offtimesdf.to_csv(filename+' downtimes.csv', index=False, header=True)
print('Downtimes saved to: ')
print(os.path.join(os.getcwd(), filename+ ' downtimes.csv'))
## to open: 
# ontimesdf = pd.read_csv(filename+' ontimes.csv'
# offtimesdf = pd.read_csv(filename+' downtimes.csv')
#  # convert to list or else the rest of the code won't work.
# ontimes = list(ontimesdf['Bright state duration (s)'])
# offtimes = list(offtimesdf["Dim state duration (s)"])

## https://stackoverflow.com/questions/32765333/how-do-i-replicate-this-matlab-function-in-numpy/32765547#32765547
def histc(X, bins):
    map_to_bins = np.digitize(X,bins)
    r = np.zeros(bins.shape)
    for i in map_to_bins:
        r[i-1] += 1
    return [r, map_to_bins]

# http://code.activestate.com/recipes/66472-frange-a-range-function-with-float-increments/
# could also use linspace
def frange(start, end=None, inc=None):
    "A range function, that does accept float increments..."

    if end == None:
        end = start + 0.0
        start = 0.0

    if inc == None:
        inc = 1.0

    L = []
    while 1:
        next = start + len(L) * inc
        if inc > 0 and next >= end:
            break
        elif inc < 0 and next <= end:
            break
        L.append(next)
        
    return L
```

Uptimes saved to: 
C:\Users\Viva\Documents\analysis\blinker_analysis\power_dependence,QE4-22-2018.11,00am\taken-2018-06-01\4-22-2018.11,00am, 08, ND1,5.txt, rebincount=2 uptimes.csv
Downtimes saved to: 
C:\Users\Viva\Documents\analysis\blinker_analysis\power_dependence,QE4-22-2018.11,00am\taken-2018-06-01\4-22-2018.11,00am, 08, ND1,5.txt, rebincount=2 downtimes.csv

```
# ** Choose a nice number of bins to see how the data look.
# It's better to have as many bins as possible before the first empty bin.

numonbins = 60
numoffbins = 60

plt.hist(ontimes, bins=numonbins, histtype='step', linewidth=1)
plt.xlabel('Bright state duration (s)')
plt.ylabel('Occurrences')
ax = plt.gca()
ax.set_yscale('symlog', linthreshy=1)
ax.set_xscale('log')
sns.despine()
plt.show()
plt.hist(offtimes, bins=numoffbins, histtype='step', linewidth=1)
plt.xlabel('Dim state duration (s)')
plt.ylabel('Occurrences')
ax = plt.gca()
ax.set_yscale('symlog', linthreshy=1)
ax.set_xscale('log')
sns.despine()
plt.show()
```

```
## I decided to start my bins at 0. 
# This might be different from the built in hist function.

oninc = max(ontimes)/numonbins
onbins= frange(min(ontimes),max(ontimes)+oninc*3,oninc)
#print(onbins[0:5])


offinc = max(offtimes)/numoffbins

"""
offbins=np.linspace(min(offtimes),max(offtimes),numoffbins+1)
print("linspace option (not used):")
print(offbins)
offbins= frange(min(offtimes),max(offtimes),offinc)
print("frange approach:")
print(offbins)
#print(offbins[0:5])
"""

offbins= frange(min(offtimes),max(offtimes)+offinc*3,offinc)
print("frange approach and pad 3 bins to right (used):")
print(offbins)

centeredonbins = frange(min(ontimes)+oninc/2,max(ontimes)+oninc*3+oninc/2,oninc)
centeredoffbins= frange(min(offtimes)+offinc/2,max(offtimes)+offinc*3+offinc/2,offinc)
#centeredoffbins=np.linspace(offinc/2,max(offtimes)+offinc/2,numoffbins)

"""
print('\n')
print(onbins[-5:])
print(centeredonbins[-5:])


print("Make sure ")
print(len(centeredonbins))
print(len(onbins))
print(len(centeredoffbins))
print(len(offbins))
"""
```

frange approach and pad 3 bins to right (used):
[0.031999999999982265, 0.091199999999982143, 0.15039999999998202, 0.20959999999998191, 0.26879999999998178, 0.32799999999998164, 0.38719999999998156, 0.44639999999998142, 0.50559999999998129, 0.56479999999998121, 0.62399999999998101, 0.68319999999998093, 0.74239999999998085, 0.80159999999998066, 0.86079999999998058, 0.91999999999998039, 0.97919999999998031, 1.0383999999999802, 1.0975999999999801, 1.1567999999999798, 1.2159999999999798, 1.2751999999999797, 1.3343999999999796, 1.3935999999999795, 1.4527999999999794, 1.5119999999999791, 1.5711999999999791, 1.630399999999979, 1.6895999999999789, 1.7487999999999788, 1.8079999999999785, 1.8671999999999784, 1.9263999999999784, 1.9855999999999783, 2.0447999999999782, 2.1039999999999779, 2.163199999999978, 2.2223999999999777, 2.2815999999999774, 2.3407999999999776, 2.3999999999999773, 2.4591999999999774, 2.5183999999999771, 2.5775999999999768, 2.6367999999999769, 2.6959999999999766, 2.7551999999999768, 2.8143999999999765, 2.8735999999999766, 2.9327999999999763, 2.991999999999976, 3.0511999999999762, 3.1103999999999759, 3.169599999999976, 3.2287999999999757, 3.2879999999999754, 3.3471999999999755, 3.4063999999999752, 3.4655999999999754, 3.5247999999999751, 3.5839999999999748, 3.6431999999999749, 3.7023999999999746]

'\nprint(\'\n\')\nprint(onbins[-5:])\nprint(centeredonbins[-5:])\n\n\nprint("Make sure ")\nprint(len(centeredonbins))\nprint(len(onbins))\nprint(len(centeredoffbins))\nprint(len(offbins))\n'

```
onhist = histc(ontimes, np.asarray(onbins))
offhist = histc(offtimes, np.asarray(offbins))
```

```
print("red data are histogram data and black data are shifted to be centered on the bin")

#fig, (ax1,ax2) = plt.subplots(2, 1, sharex=False)
fig,ax1 = plt.subplots()
ax1.plot(centeredonbins,onhist[0],'.-k')
ax1.plot(onbins,onhist[0],'.-r')
plt.hist(ontimes, bins=numonbins)
plt.xlabel('Bright state duration (s)')
plt.ylabel('Occurrences')
#ax1.set_yscale('symlog', linthreshy=1)

# Apparently my digitize and the hist function don't quite give the same output. 
# I think the hist command doesn't start at zero.
# Either way is probably fine.

#plt.yscale('log')
#plt.show()
fig,ax2 = plt.subplots()
ax2.plot(centeredoffbins,offhist[0],'.-k')
ax2.plot(offbins,offhist[0],'.-r')
plt.hist(offtimes, bins=numoffbins)
plt.xlabel('Dim state duration (s)')
plt.ylabel('Occurrences')
#ax2.set_yscale('symlog', linthreshy=1)
plt.show()
```

red data are histogram data and black data are shifted to be centered on the bin

```
#fig, (ax1,ax2) = plt.subplots(2, 1, sharex=False)
fig,ax1 = plt.subplots()
ax1.plot(centeredonbins,onhist[0],'.-')
plt.xlabel('Bright state duration (s)')
plt.ylabel('Occurrences')
ax1.set_yscale('symlog', linthreshy=1)

#plt.yscale('log')
#plt.show()
fig,ax2 = plt.subplots()
ax2.plot(centeredoffbins,offhist[0],'.-')
plt.xlabel('Dim state duration (s)')
plt.ylabel('Occurrences')
ax2.set_yscale('symlog', linthreshy=1)
plt.show()
```

```
from scipy.optimize import curve_fit
import scipy
print(scipy.__version__)
# need at least version 14.0 of scipy.

def expfit(t, A, tau):
    return (A * np.exp(t/(-tau)))

def powlaw(t, C, m):
    return C * t**(-m)

# Trying to find good guess
#onparamexp[1]=-.8
#onfitexp = 30 * np.exp(centeredonbins/(onparamexp[1]))
```

0.17.1

```
# Create lists
onhistl = list(onhist[0])
centeredonbinstrunc = list(centeredonbins) # use the list command to make a copy   
offhistl = list(offhist[0])
centeredoffbinstrunc = list(centeredoffbins) # use the list command to make a copy

onfitx = np.linspace(min(centeredonbins),len(onhistl)*oninc,numonbins*5)

# on time exponential fit, not truncated
onparamexp, onpcovexp = curve_fit(expfit, centeredonbinstrunc, onhistl,p0 = (30, 0.8))
onfitexp = expfit(onfitx,onparamexp[0],onparamexp[1])

# on time power law fit, not truncated
onparampow, onpcovpow = curve_fit(powlaw, centeredonbinstrunc, onhistl,p0 = (.6, 2))
onfitpow = expfit(onfitx,onparampow[0],onparampow[1])


fig,ax1 = plt.subplots()
ax1.plot(centeredonbins,onhist[0],'.-', label='data')
plt.xlabel('Bright state duration (s)')
plt.ylabel('Occurrences')
#ax1.set_yscale('symlog', linthreshy=1)
ax1.plot(onfitx,onfitexp, label='exponential fit')
ax1.plot(onfitx, onfitpow, label= 'power law fit')
plt.title(filename)
plt.legend()
plt.show()

fig,ax1 = plt.subplots()
ax1.plot(centeredonbins,onhist[0],'.-', label='data')
plt.xlabel('Bright state duration (s)')
plt.ylabel('Occurrences')
#ax1.set_yscale('symlog', linthreshy=1)
ax1.plot(onfitx,onfitexp, label='exponential fit')
ax1.plot(onfitx, onfitpow, label= 'power law fit')
plt.title(filename)
plt.legend()
ax1.set_yscale('symlog', linthreshy=1)
plt.show()

fig,ax1 = plt.subplots()
ax1.plot(centeredonbins,onhist[0],'.-', label='data')
plt.xlabel('Bright state duration (s)')
plt.ylabel('Occurrences')
#ax1.set_yscale('symlog', linthreshy=1)
ax1.plot(onfitx,onfitexp, label='exponential fit')
ax1.plot(onfitx, onfitpow, label= 'power law fit')
plt.title(filename)
plt.legend()
ax1.set_yscale('symlog', linthreshy=1)
ax1.set_xscale('log')
plt.show()

plt.imshow(abs(onpcovexp), cmap="gray", interpolation="nearest", vmin=0)
plt.colorbar()
plt.title('Covariance matrix, exp fit, absolute values')
plt.show()
print("It's ok to use the uncertainties below as long as there aren't strong diagonal values.")

plt.imshow(abs(onpcovexp), cmap="gray", interpolation="nearest", vmin=0)
plt.colorbar()
plt.title('Covariance matrix, pow fit, absolute values')
plt.show()
print("It's ok to use the uncertainties below as long as there aren't strong diagonal values.")

print 'Exponential fit:'
print  'On Coefficient A_up = ' + str(onparamexp[0]) + ' ± ' + str(np.sqrt(onpcovexp[0,0]))
print 'time constant tau_up = ' + str(onparamexp[1]) + ' ± ' + str(np.sqrt(onpcovexp[1,1])) + ' sec'

print 'Power law:'
print  'On Coefficient C_up = ' + str(onparampow[0]) + ' ± ' + str(np.sqrt(onpcovpow[0,0]))
print 'logarithmic slope m_up = ' + str(onparampow[1]) + ' ± ' + str(np.sqrt(onpcovpow[1,1]))
```

It's ok to use the uncertainties below as long as there aren't strong diagonal values.

It's ok to use the uncertainties below as long as there aren't strong diagonal values.
Exponential fit:
On Coefficient A_up = 9018.40481309 ± 313.151502608
time constant tau_up = 0.0957976859894 ± 0.0015889137551 sec
Power law:
On Coefficient C_up = 3.89444932916 ± 0.255945166997
logarithmic slope m_up = 3.51658324819 ± 0.0408532357484

```
showpowfit = True

offfitx = np.linspace(min(centeredoffbins),len(offhistl)*offinc,numoffbins*5)

# off time exponential fit
offparamexp, offpcovexp = curve_fit(expfit, centeredoffbinstrunc, offhistl,p0 = (30, 0.8))
offfitexp = expfit(offfitx,offparamexp[0],offparamexp[1])

# off time power law fit
offparampow, offpcovpow = curve_fit(powlaw, centeredoffbinstrunc, offhistl,p0 = (.6, 2))
offfitpow = expfit(offfitx,offparampow[0],offparampow[1])

# display
fig,ax1 = plt.subplots()
ax1.plot(centeredoffbins,offhist[0],'.-', label='data')
plt.xlabel('Dim state duration (s)')
plt.ylabel('Occurrences')
#ax1.set_yscale('symlog', linthreshy=1)
ax1.plot(offfitx,offfitexp, label='exponential fit')
if showpowfit:
    ax1.plot(offfitx, offfitpow, label= 'power law fit')
plt.title(filename)
plt.legend()
plt.show()

fig,ax1 = plt.subplots()
ax1.plot(centeredoffbins,offhist[0],'.-', label='data')
plt.xlabel('Dim state duration (s)')
plt.ylabel('Occurrences')
#ax1.set_yscale('symlog', linthreshy=1)
ax1.plot(offfitx,offfitexp, label='exponential fit')
if showpowfit:
    ax1.plot(offfitx, offfitpow, label= 'power law fit')
plt.title(filename)
plt.legend()
ax1.set_yscale('symlog', linthreshy=1)
plt.show()

fig,ax1 = plt.subplots()
ax1.plot(centeredoffbins,offhist[0],'.-', label='data')
plt.xlabel('Dim state duration (s)')
plt.ylabel('Occurrences')
#ax1.set_yscale('symlog', linthreshy=1)
ax1.plot(offfitx,offfitexp, label='exponential fit')
if showpowfit:
    ax1.plot(offfitx, offfitpow, label= 'power law fit')
plt.title(filename)
plt.legend()
ax1.set_yscale('symlog', linthreshy=1)
ax1.set_xscale('log')
plt.show()

plt.imshow(abs(offpcovexp), cmap="gray", interpolation="nearest", vmin=0)
plt.colorbar()
plt.title('Covariance matrix, exp fit, absolute values')
plt.show()
print("It's ok to use the uncertainties below as long as there aren't strong diagonal values.")

plt.imshow(abs(offpcovexp), cmap="gray", interpolation="nearest", vmin=0)
plt.colorbar()
plt.title('Covariance matrix, pow fit, absolute values')
plt.show()
print("It's ok to use the uncertainties below as long as there aren't strong diagonal values.")

print 'Exponential fit:'
print  'off Coefficient A_dim = ' + str(offparamexp[0]) + ' ± ' + str(np.sqrt(offpcovexp[0,0]))
print 'time constant tau_dim = ' + str(offparamexp[1]) + ' ± ' + str(np.sqrt(offpcovexp[1,1])) + ' sec'

print 'Power law:'
print  'off Coefficient C_dim = ' + str(offparampow[0]) + ' ± ' + str(np.sqrt(offpcovpow[0,0]))
print 'logarithmic slope m_dim = ' + str(offparampow[1]) + ' ± ' + str(np.sqrt(offpcovpow[1,1]))
```

It's ok to use the uncertainties below as long as there aren't strong diagonal values.

It's ok to use the uncertainties below as long as there aren't strong diagonal values.
Exponential fit:
off Coefficient A_dim = 5083.83897681 ± 193.570607323
time constant tau_dim = 0.0338298173545 ± 0.000677477960031 sec
Power law:
off Coefficient C_dim = 0.478330912937 ± 0.0217920051523
logarithmic slope m_dim = 2.67347416131 ± 0.0164619022224

```
fig,ax1 = plt.subplots()
ax1.plot(centeredoffbins,offhist[0],'o-', label='data')
plt.xlabel('Dim state duration (s)')
plt.ylabel('Occurrences')
#ax1.set_yscale('symlog', linthreshy=1)
ax1.plot(offfitx,offfitexp, label="exponential fit")
if showpowfit:
    ax1.plot(offfitx,offfitpow, label='power law fit')
plt.text(1.0,0.9,'tau_dim = '  + str(offparamexp[1]) + ' +/- '  + str(np.sqrt(offpcovexp[1,1])) + ' sec',
         horizontalalignment='right', transform = ax1.transAxes, fontsize=12)
plt.title(filename) 
plt.legend(loc=5)

plt.show()
```

```
#basefilename = today + ',' + filename+',offblinks' + infostr

def ploteveryfig(fig,ax,basefilename,fitx,powfit, save=True):
    sns.despine()
    
  #  fig.savefig(basefilename + '.pdf', bbox_inches='tight', dpi=200)
  #  fig.savefig(basefilename + '.png', bbox_inches='tight', dpi=200)

  #  ax.set_yscale('symlog', linthreshy=1)
  #  fig.savefig(basefilename + ',semisymlog.pdf', bbox_inches='tight', dpi=200)
  #  fig.savefig(basefilename + ',semisymlog.png', bbox_inches='tight', dpi=200)

    ax.set_yscale('linear')
    ax.plot(fitx, powfit, label="power law")
    ax.legend(loc=5)
    if save:
        fig.savefig(basefilename + ',powfit.pdf', bbox_inches='tight', dpi=200)
        fig.savefig(basefilename + ',powfit.png', bbox_inches='tight', dpi=200)

    ax.set_yscale('symlog', linthreshy=1)
    ax.legend(loc=3)
    if save:
        fig.savefig(basefilename + ',powfit,semisymlog.pdf', bbox_inches='tight', dpi=200)
        fig.savefig(basefilename + ',powfit,semisymlog.png', bbox_inches='tight', dpi=200)

    ax.set_xscale('log')
    if save:
        fig.savefig(basefilename + ',powfit,symloglog.pdf', bbox_inches='tight', dpi=200)
        fig.savefig(basefilename + ',powfit,symloglog.png', bbox_inches='tight', dpi=200)
```

```
# Save figures

# mpl.rcParams['figure.dpi'] = 200

font = {'size'   : 22}
plt.rc('font', **font)

infostr = ',fitpast0'

# display off blinks
fig,ax1 = plt.subplots()
ax1.plot(centeredoffbins,offhist[0],'o-')
plt.xlabel('Dim state duration (s)')
plt.ylabel('Occurrences')
#ax1.set_yscale('symlog', linthreshy=1)
ax1.plot(offfitx,offfitexp, label="exponential fit")
plt.text(0.95,0.9,'tau_dim = '  + str(offparamexp[1]) + ' +/- '  + str(np.sqrt(offpcovexp[1,1])) + ' sec',
         horizontalalignment='right', transform = ax1.transAxes, fontsize=12)
plt.title(filename)

ploteveryfig(fig,ax1,today + ',' + filename+',offblinks' + infostr,offfitx,offfitpow, save=False)

print 'dim time constant tau_dim = ' + str(offparamexp[1]) + ' ± ' + str(np.sqrt(offpcovexp[1,1])) + ' sec'


# On blinks
fig,ax1 = plt.subplots()
ax1.plot(centeredonbins,onhist[0],'o-')
plt.xlabel('Bright state duration (s)')
plt.ylabel('Occurrences')
#ax1.set_yscale('symlog', linthreshy=1)
ax1.plot(onfitx,onfitexp, label='exponential fit')
plt.text(0.95,0.9,'tau_up = '  + str(onparamexp[1]) + ' +/- '  + str(np.sqrt(onpcovexp[1,1])) + ' sec',
         horizontalalignment='right', transform = ax1.transAxes, fontsize=12)
plt.title(filename)

ploteveryfig(fig,ax1,today + ',' + filename+',onblinks' + infostr,onfitx,onfitpow, save=False)

print 'bright time constant tau = ' + str(onparamexp[1]) + ' ± ' + str(np.sqrt(onpcovexp[1,1])) + ' sec'


plt.show()
```

dim time constant tau_dim = 0.0338298173545 ± 0.000677477960031 sec
bright time constant tau = 0.0957976859894 ± 0.0015889137551 sec

```
#mpl.rcParams.update(mpl.rcParamsDefault)
#sns.set(style='ticks')
#sns.set_context('poster')
```

```
# reset in case I've already run this.
onhistl = list(onhist[0])
centeredonbinstrunc = list(centeredonbins) # use the list command to make a copy
offhistl = list(offhist[0])
centeredoffbinstrunc = list(centeredoffbins) # use the list command to make a copy

# cut off data above zero bin
zeroindexon = onhistl.index(0)
del onhistl[zeroindexon:]
del centeredonbinstrunc[zeroindexon:]
zeroindexoff = offhistl.index(0)
del offhistl[zeroindexoff:]
del centeredoffbinstrunc[zeroindexoff:]
    
infostr = ''

try:
    guessonparamexp = onparamexp
except:
    guessonparamexp=(30,0.8)
print('Guessing: ' + str(guessonparamexp))    
    
try:
    guessoffparamexp = offparamexp
except:
    guessoffparamexp = (30,0.8)
print('Guessing: ' + str(guessoffparamexp))

try:
    guessonparampow = onparampow
except:
    guessonparampow = (30,1)
print('Guessing: ' + str(guessonparampow))

try:
    guessoffparampow = offparampow
except:
    guessoffparampow = (30,1)
print('Guessing: ' + str(guessoffparampow))
```

Guessing: [  9.01840481e+03   9.57976860e-02]
Guessing: [  5.08383898e+03   3.38298174e-02]
Guessing: [ 3.89444933  3.51658325]
Guessing: [ 0.47833091  2.67347416]

```
# on time fit, truncated

onfitxtrunc = np.linspace(min(centeredonbins),len(onhistl)*oninc,numonbins*5)

# exponential fit
onparamexptrunc, onpcovexp = curve_fit(expfit, centeredonbinstrunc, onhistl,p0 = guessonparamexp)
onfitexptrunc = expfit(onfitxtrunc,onparamexptrunc[0],onparamexptrunc[1])

# power law fit
onparampowtrunc, onpcovpow = curve_fit(powlaw, centeredonbinstrunc, onhistl,p0 = guessonparampow)
onfitpowtrunc = powlaw(onfitxtrunc,onparampowtrunc[0],onparampowtrunc[1])

# display the fit
fig,ax1 = plt.subplots()
ax1.plot(centeredonbins,onhist[0],'.-')
plt.xlabel('Bright state duration (s)')
plt.ylabel('Occurrences')
#ax1.set_yscale('symlog', linthreshy=1)
ax1.plot(onfitxtrunc,onfitexptrunc, label="exponential fit")
if showpowfit:
    ax1.plot(onfitxtrunc, onfitpowtrunc, label="power law")
    plt.legend()
plt.title(filename)
plt.show()

fig,ax1 = plt.subplots()
ax1.plot(centeredonbins,onhist[0],'.-')
plt.xlabel('Bright state duration (s)')
plt.ylabel('Occurrences')
ax1.set_yscale('symlog',linthreshy=1)
ax1.plot(onfitxtrunc,onfitexptrunc, label="exponential fit")
if showpowfit:
    ax1.plot(onfitxtrunc, onfitpowtrunc, label="power law")
    plt.legend()
plt.title(filename)
plt.show()

plt.imshow(abs(onpcovexp), cmap="gray", interpolation="nearest", vmin=0)
plt.colorbar()
plt.title('Covariance matrix, absolute values')
plt.show()
print("It's ok to use the uncertainties below as long as there aren't strong diagonal values.")



print  'Coefficient A = ' + str(onparamexptrunc[0]) + ' ± ' + str(np.sqrt(onpcovexp[0,0]))
print 'time constant tau_up = ' + str(onparamexptrunc[1]) + ' ± ' + str(np.sqrt(onpcovexp[1,1])) + ' sec'
```

It's ok to use the uncertainties below as long as there aren't strong diagonal values.
Coefficient A = 9018.40489257 ± 902.287146182
time constant tau_up = 0.0957976855855 ± 0.00457815116849 sec

```
# off time fit, truncated

offfitx = np.linspace(min(centeredoffbins),len(offhistl)*offinc,numoffbins*5)

# exponential fit
offparamexptrunc, offpcovexp = curve_fit(expfit, centeredoffbinstrunc, offhistl,p0 = guessoffparamexp)
offfitexptrunc = expfit(offfitx,offparamexptrunc[0],offparamexptrunc[1])

# power law fit
offparampowtrunc, offpcovpow = curve_fit(powlaw, centeredoffbinstrunc, offhistl,p0 = guessoffparampow)
offfitpowtrunc = powlaw(offfitx,offparampowtrunc[0],offparampowtrunc[1])

# display the fit
fig,ax1 = plt.subplots()
ax1.plot(centeredoffbins,offhist[0],'.-')
plt.xlabel('Dim state duration (s)')
plt.ylabel('Occurrences')
ax1.plot(offfitx,offfitexptrunc, label="exponential")
if showpowfit:
    ax1.plot(offfitx, offfitpowtrunc, label="power law")
plt.title(filename)
plt.show()

fig,ax1 = plt.subplots()
plt.hist(offtimes, bins=numoffbins)
plt.xlabel('Dim state duration (s)')
plt.ylabel('Occurrences')
ax1.plot(offfitx,offfitexptrunc, label="exponential")
if showpowfit:
    ax1.plot(offfitx, offfitpowtrunc, label="power law")
plt.title(filename)
plt.show()

fig,ax1 = plt.subplots()
ax1.plot(centeredoffbins,offhist[0],'.-')
plt.xlabel('Dim state duration (s)')
plt.ylabel('Occurrences')
ax1.set_yscale('symlog', linthreshy=1)
ax1.plot(offfitx,offfitexptrunc, label="exponential")
if showpowfit:
    ax1.plot(offfitx, offfitpowtrunc, label="power law")
plt.title(filename)
plt.show()

plt.imshow(abs(offpcovexp), cmap="gray", interpolation="nearest", vmin=0)
plt.colorbar()
plt.title('Covariance matrix, absolute values')
plt.show()
print("It's ok to use the uncertainties below as long as there aren't strong diagonal values.")



print  'Coefficient A = ' + str(offparamexptrunc[0]) + ' ± ' + str(np.sqrt(offpcovexp[0,0]))
print 'time constant tau = ' + str(offparamexptrunc[1]) + ' ± ' + str(np.sqrt(offpcovexp[1,1])) + ' sec'

print 'Exponential fit, truncated:'
print  'off Coefficient A_dim = ' + str(offparamexptrunc[0]) + ' ± ' + str(np.sqrt(offpcovexp[0,0]))
print 'time constant tau_dim = ' + str(offparamexptrunc[1]) + ' ± ' + str(np.sqrt(offpcovexp[1,1])) + ' sec'

print 'Power law fit, truncated:'
print  'off Coefficient C_dim = ' + str(offparampowtrunc[0]) + ' ± ' + str(np.sqrt(offpcovpow[0,0]))
print 'logarithmic slope m_dim = ' + str(offparampowtrunc[1]) + ' ± ' + str(np.sqrt(offpcovpow[1,1]))
```

It's ok to use the uncertainties below as long as there aren't strong diagonal values.
Coefficient A = 5083.8508088 ± 528.141050061
time constant tau = 0.033829775385 ± 0.00184833909904 sec
Exponential fit, truncated:
off Coefficient A_dim = 5083.8508088 ± 528.141050061
time constant tau_dim = 0.033829775385 ± 0.00184833909904 sec
Power law fit, truncated:
off Coefficient C_dim = 0.47753501489 ± 0.0558200803987
logarithmic slope m_dim = 2.67407534303 ± 0.0422368599441

```
# Save figures, truncated fits

font = {'size'   : 22}
plt.rc('font', **font)

infostr = ''

# display off blinks
fig,ax1 = plt.subplots()
ax1.plot(centeredoffbins,offhist[0],'o-')
plt.xlabel('Dim state duration (s)')
plt.ylabel('Occurrences')
ax1.plot(offfitx,offfitexptrunc, label="exponential")
plt.text(0.95,0.9,'tau_dim = '  + str(offparamexp[1]) + ' +/- '  + str(np.sqrt(offpcovexp[1,1])) 
         + ' sec\nm_dim = ' + str(offparampowtrunc[1]) + ' +/- ' + str(np.sqrt(offpcovpow[1,1])),
         horizontalalignment='right', transform = ax1.transAxes, fontsize=12)
plt.title(filename)

ploteveryfig(fig,ax1,today + ',' + filename+',offblinks' + infostr,offfitx,offfitpowtrunc)


print 'dim time constant tau = ' + str(offparamexp[1]) + ' ± ' + str(np.sqrt(offpcovexp[1,1])) + ' sec'
print('m_dim = ' + str(offparampowtrunc[1]) + ' +/- ' + str(np.sqrt(offpcovpow[1,1])))

# On blinks
fig,ax1 = plt.subplots()
ax1.plot(centeredonbins,onhist[0],'o-')
plt.xlabel('Bright state duration (s)')
plt.ylabel('Occurrences')
ax1.plot(onfitxtrunc,onfitexptrunc, label="exponential")
plt.text(0.95,0.9,'tau_up = '  + str(onparamexp[1]) + ' +/- '  + str(np.sqrt(onpcovexp[1,1])) + ' sec\n'
         +'m_up = ' + str(onparampow[1]) + ' +/- ' + str(np.sqrt(onpcovpow[1,1])),
         horizontalalignment='right', transform = ax1.transAxes, fontsize=12)
plt.title(filename)

ploteveryfig(fig,ax1,today + ',' + filename+',onblinks' + infostr,onfitxtrunc,onfitpowtrunc)

print 'bright time constant tau_up = ' + str(onparamexp[1]) + ' ± ' + str(np.sqrt(onpcovexp[1,1])) + ' sec'
print 'm_up = ' + str(onparampow[1]) + ' ± ' + str(np.sqrt(onpcovpow[1,1])) 


plt.show()
```

dim time constant tau = 0.0338298173545 ± 0.00184833909904 sec
m_dim = 2.67407534303 +/- 0.0422368599441
bright time constant tau_up = 0.0957976859894 ± 0.00457815116849 sec
m_up = 3.51658324819 ± 0.115543288432

```
print 'Exp [A, tau]'
print offparamexp
print onparamexp

print 'Pow [C, m]'
print offparampow
print onparampow

print '\n'

print 'With truncation (ignore first empty bin and all following bins)'
print 'Exp [A, tau]'
print offparamexptrunc
print onparamexptrunc

print 'Pow [C, m]'
print offparampowtrunc
print onparampowtrunc
```

Exp [A, tau]
[  5.08383898e+03   3.38298174e-02]
[  9.01840481e+03   9.57976860e-02]
Pow [C, m]
[ 0.47833091  2.67347416]
[ 3.89444933  3.51658325]


With truncation (ignore first empty bin and all following bins)
Exp [A, tau]
[  5.08385081e+03   3.38297754e-02]
[  9.01840489e+03   9.57976856e-02]
Pow [C, m]
[ 0.47753501  2.67407534]
[ 3.89298858  3.51681645]

```

```
